Repository: RGreene723/cone-db

File: Exp-Data_Prepared-Final/Box/md_C/Upholstery-CottonBattingFR-Cotton-Babrauskas1985Upholstered_25kW_hor_R1.csv
Time (s),Mass (g),HRR (kW),MFR (kg/s),T Duct (K),O2 (Vol fr),CO2 (Vol fr),CO (Vol fr),K Smoke (1/m),MLR (g/s),HRRPUA (kW/m2),CO2 (kg/kg),CO (kg/kg)
0.0,,,,,,,,,0.0,1.9,0.0,0.0
3.0,,,,,,,,,0.0,2.4,0.0,0.0
6.0,,,,,,,,,0.0,1.4,0.0,0.0
9.0,,,,,,,,,0.0,1.7,0.0,0.0
12.0,,,,,,,,,0.0,0.2,0.0,0.0
15.0,,,,,,,,,0.0,0.7,0.0,0.0
18.0,,,,,,,,,0.0,0.0,0.0,0.0
21.0,,,,,,,,,0.0,-1.2,0.0,0.0
24.0,,,,,,,,,0.0,1.9,0.0,0.0
27.0,,,,,,,,,0.0,1.4,0.0,0.0
30.0,,,,,,,,,0.0,0.0,0.0,0.0
33.0,,,,,,,,,0.106,1.2,0.15,0.011
36.0,,,,,,,,,0.104,2.6,0.16,0.016
39.0,,,,,,,,,0.101,2.9,0.17,0.022
42.0,,,,,,,,,0.098,4.1,0.19,0.03
45.0,,,,,,,,,0.096,7.2,0.21,0.037
48.0,,,,,,,,,0.094,44.9,0.21,0.03
51.0,,,,,,,,,0.092,126.8,1.72,0.013
54.0,,,,,,,,,0.09,191.5,2.35,0.007
57.0,,,,,,,,,0.088,223.7,2.7,0.005
60.0,,,,,,,,,0.087,233.4,2.79,0.006
63.0,,,,,,,,,0.086,234.4,2.84,0.006
66.0,,,,,,,,,0.084,223.3,2.77,0.006
69.0,,,,,,,,,0.083,201.5,2.53,0.009
72.0,,,,,,,,,0.083,174.8,2.23,0.009
75.0,,,,,,,,,0.082,152.7,2.01,0.008
78.0,,,,,,,,,0.081,135.0,1.83,0.008
81.0,,,,,,,,,0.08,120.9,1.71,0.006
84.0,,,,,,,,,0.079,110.9,1.6,0.005
87.0,,,,,,,,,0.078,99.4,1.51,0.004
90.0,,,,,,,,,0.077,93.1,1.44,0.003
93.0,,,,,,,,,0.076,86.1,1.36,0.006
96.0,,,,,,,,,0.075,82.6,1.34,0.01
99.0,,,,,,,,,0.073,81.4,1.35,0.019
102.0,,,,,,,,,0.07,77.7,1.34,0.023
105.0,,,,,,,,,0.068,75.0,1.32,0.031
108.0,,,,,,,,,0.067,71.7,1.28,0.039
111.0,,,,,,,,,0.065,69.4,1.27,0.04
114.0,,,,,,,,,0.063,68.5,1.31,0.043
117.0,,,,,,,,,0.062,68.3,1.33,0.043
120.0,,,,,,,,,0.061,67.2,1.33,0.048
123.0,,,,,,,,,0.061,67.1,1.31,0.049
126.0,,,,,,,,,0.06,64.9,1.3,0.05
129.0,,,,,,,,,0.059,65.0,1.29,0.052
132.0,,,,,,,,,0.058,62.3,1.27,0.055
135.0,,,,,,,,,0.058,61.2,1.25,0.057
138.0,,,,,,,,,0.057,60.3,1.25,0.054
141.0,,,,,,,,,0.056,61.9,1.29,0.048
144.0,,,,,,,,,0.056,59.2,1.28,0.047
147.0,,,,,,,,,0.055,58.8,1.28,0.05
150.0,,,,,,,,,0.054,55.8,1.28,0.053
153.0,,,,,,,,,0.054,54.6,1.25,0.065
156.0,,,,,,,,,0.053,53.8,1.28,0.064
159.0,,,,,,,,,0.053,56.2,1.32,0.063
162.0,,,,,,,,,0.053,55.7,1.3,0.064
165.0,,,,,,,,,0.052,58.0,1.36,0.055
168.0,,,,,,,,,0.052,59.4,1.39,0.056
171.0,,,,,,,,,0.052,60.9,1.41,0.056
174.0,,,,,,,,,0.051,59.8,1.43,0.059
177.0,,,,,,,,,0.05,60.5,1.44,0.062
180.0,,,,,,,,,0.05,57.7,1.42,0.066
183.0,,,,,,,,,0.05,60.4,1.44,0.071
186.0,,,,,,,,,0.049,60.6,1.45,0.07
189.0,,,,,,,,,0.049,59.1,1.44,0.068
192.0,,,,,,,,,0.049,57.5,1.41,0.062
195.0,,,,,,,,,0.049,57.2,1.37,0.06
198.0,,,,,,,,,0.049,55.6,1.34,0.06
201.0,,,,,,,,,0.049,52.9,1.34,0.058
204.0,,,,,,,,,0.048,54.0,1.33,0.06
207.0,,,,,,,,,0.048,55.8,1.37,0.056
210.0,,,,,,,,,0.048,56.4,1.37,0.051
213.0,,,,,,,,,0.048,54.5,1.38,0.048
216.0,,,,,,,,,0.047,56.7,1.42,0.049
219.0,,,,,,,,,0.047,55.8,1.45,0.048
222.0,,,,,,,,,0.047,55.5,1.47,0.051
225.0,,,,,,,,,0.046,54.4,1.48,0.055
228.0,,,,,,,,,0.046,54.8,1.5,0.056
231.0,,,,,,,,,0.046,54.9,1.52,0.058
234.0,,,,,,,,,0.046,54.1,1.52,0.06
237.0,,,,,,,,,0.046,54.4,1.53,0.061
240.0,,,,,,,,,0.046,56.3,1.53,0.064
243.0,,,,,,,,,0.046,55.4,1.52,0.067
246.0,,,,,,,,,0.046,54.0,1.5,0.068
249.0,,,,,,,,,0.046,54.1,1.51,0.068
252.0,,,,,,,,,0.046,55.9,1.54,0.07
255.0,,,,,,,,,0.045,56.5,1.55,0.072
258.0,,,,,,,,,0.045,56.0,1.56,0.072
261.0,,,,,,,,,0.045,56.7,1.55,0.072
264.0,,,,,,,,,0.045,57.1,1.55,0.068
267.0,,,,,,,,,0.045,56.2,1.54,0.06
270.0,,,,,,,,,0.044,54.9,1.55,0.058
273.0,,,,,,,,,0.044,55.4,1.55,0.06
276.0,,,,,,,,,0.043,55.5,1.56,0.06
279.0,,,,,,,,,0.044,54.4,1.52,0.062
282.0,,,,,,,,,0.044,55.8,1.52,0.06
285.0,,,,,,,,,0.044,56.5,1.52,0.057
288.0,,,,,,,,,0.044,58.4,1.53,0.053
291.0,,,,,,,,,0.044,58.5,1.56,0.05
294.0,,,,,,,,,0.044,58.3,1.56,0.047
297.0,,,,,,,,,0.044,57.7,1.56,0.046
300.0,,,,,,,,,0.043,58.3,1.57,0.049
303.0,,,,,,,,,0.044,59.7,1.58,0.052
306.0,,,,,,,,,0.044,60.8,1.58,0.055
309.0,,,,,,,,,0.044,59.0,1.58,0.058
312.0,,,,,,,,,0.044,59.0,1.59,0.06
315.0,,,,,,,,,0.044,59.8,1.6,0.062
318.0,,,,,,,,,0.043,60.6,1.65,0.063
321.0,,,,,,,,,0.043,59.8,1.66,0.06
324.0,,,,,,,,,0.043,60.4,1.65,0.06
327.0,,,,,,,,,0.044,61.0,1.67,0.058
330.0,,,,,,,,,0.044,61.1,1.72,0.056
333.0,,,,,,,,,0.044,63.9,1.77,0.055
336.0,,,,,,,,,0.044,65.3,1.77,0.053
339.0,,,,,,,,,0.044,63.2,1.77,0.05
342.0,,,,,,,,,0.043,62.6,1.74,0.05
345.0,,,,,,,,,0.043,62.6,1.79,0.052
348.0,,,,,,,,,0.043,63.5,1.79,0.05
351.0,,,,,,,,,0.042,63.4,1.8,0.047
354.0,,,,,,,,,0.042,62.7,1.8,0.044
357.0,,,,,,,,,0.042,63.8,1.81,0.045
360.0,,,,,,,,,0.042,63.8,1.8,0.047
363.0,,,,,,,,,0.042,62.0,1.79,0.051
366.0,,,,,,,,,0.042,62.0,1.76,0.052
369.0,,,,,,,,,0.041,60.0,1.75,0.053
372.0,,,,,,,,,0.041,58.7,1.74,0.056
375.0,,,,,,,,,0.04,59.6,1.76,0.061
378.0,,,,,,,,,0.04,58.0,1.78,0.067
381.0,,,,,,,,,0.04,60.0,1.78,0.066
384.0,,,,,,,,,0.039,58.8,1.78,0.067
387.0,,,,,,,,,0.039,59.3,1.82,0.065
390.0,,,,,,,,,0.038,59.3,1.84,0.066
393.0,,,,,,,,,0.038,58.7,1.87,0.06
396.0,,,,,,,,,0.037,58.7,1.92,0.063
399.0,,,,,,,,,0.037,59.1,1.95,0.062
402.0,,,,,,,,,0.036,57.7,1.95,0.061
405.0,,,,,,,,,0.036,56.1,1.95,0.055
408.0,,,,,,,,,0.036,55.2,1.98,0.052
411.0,,,,,,,,,0.035,54.8,1.96,0.051
414.0,,,,,,,,,0.035,53.6,1.98,0.048
417.0,,,,,,,,,0.034,55.1,2.01,0.047
420.0,,,,,,,,,0.034,56.6,2.08,0.047
423.0,,,,,,,,,0.033,56.2,2.11,0.054
426.0,,,,,,,,,0.032,55.4,2.11,0.059
429.0,,,,,,,,,0.032,54.7,2.12,0.062
432.0,,,,,,,,,0.031,54.7,2.13,0.065
435.0,,,,,,,,,0.03,54.3,2.2,0.073
438.0,,,,,,,,,0.03,54.6,2.24,0.085
441.0,,,,,,,,,0.029,52.7,2.24,0.096
444.0,,,,,,,,,0.028,49.3,2.22,0.099
447.0,,,,,,,,,0.028,48.9,2.22,0.099
450.0,,,,,,,,,0.027,49.1,2.26,0.096
453.0,,,,,,,,,0.027,49.4,2.3,0.092
456.0,,,,,,,,,0.026,48.6,2.3,0.086
459.0,,,,,,,,,0.026,48.5,2.28,0.091
462.0,,,,,,,,,0.025,48.4,2.31,0.097
465.0,,,,,,,,,0.025,44.6,2.3,0.097
468.0,,,,,,,,,0.024,43.8,2.33,0.096
471.0,,,,,,,,,0.024,43.2,2.36,0.096
474.0,,,,,,,,,0.023,44.1,2.36,0.1
477.0,,,,,,,,,0.022,40.4,2.32,0.114
480.0,,,,,,,,,0.022,38.3,2.23,0.129
483.0,,,,,,,,,0.022,36.5,2.17,0.153
486.0,,,,,,,,,0.021,32.5,2.15,0.173
489.0,,,,,,,,,0.021,31.5,2.11,0.183
492.0,,,,,,,,,0.02,30.1,2.08,0.199
495.0,,,,,,,,,0.02,28.4,1.98,0.222
498.0,,,,,,,,,0.02,28.5,1.96,0.23
501.0,,,,,,,,,0.02,26.3,1.91,0.22
504.0,,,,,,,,,0.019,28.5,1.95,0.213
507.0,,,,,,,,,0.018,25.4,2.01,0.202
510.0,,,,,,,,,0.018,25.0,2.07,0.207
513.0,,,,,,,,,0.017,24.8,2.12,0.2
516.0,,,,,,,,,0.016,25.6,2.25,0.208
519.0,,,,,,,,,0.015,25.8,2.37,0.212
522.0,,,,,,,,,0.015,24.4,2.45,0.23
525.0,,,,,,,,,0.015,26.4,2.53,0.242
528.0,,,,,,,,,0.014,25.0,2.56,0.254
531.0,,,,,,,,,0.014,25.7,2.61,0.259
534.0,,,,,,,,,0.014,24.6,2.54,0.257
537.0,,,,,,,,,0.014,25.0,2.66,0.279
540.0,,,,,,,,,0.014,23.5,2.55,0.268
543.0,,,,,,,,,0.014,24.4,2.59,0.276
546.0,,,,,,,,,0.014,23.8,2.63,0.282
549.0,,,,,,,,,0.013,25.7,2.73,0.288
552.0,,,,,,,,,0.013,27.5,2.96,0.309
555.0,,,,,,,,,0.012,26.5,2.92,0.305
558.0,,,,,,,,,0.012,27.8,3.27,0.337
561.0,,,,,,,,,0.012,26.9,3.24,0.313

File: Exp-Data_Prepared-Final/Box/md_C/Upholstery-CottonBattingFR-Cotton-Babrauskas1985Upholstered_30kW_hor_R1.csv
Time (s),Mass (g),HRR (kW),MFR (kg/s),T Duct (K),O2 (Vol fr),CO2 (Vol fr),CO (Vol fr),K Smoke (1/m),MLR (g/s),HRRPUA (kW/m2),CO2 (kg/kg),CO (kg/kg)
0.0,,,,,,,,,0.0,-1.0,0.0,0.0
3.0,,,,,,,,,0.0,-0.5,0.0,0.0
6.0,,,,,,,,,0.0,-0.7,0.0,0.0
9.0,,,,,,,,,0.0,-0.5,0.0,0.0
12.0,,,,,,,,,0.0,0.7,0.0,0.0
15.0,,,,,,,,,0.0,0.2,0.0,0.0
18.0,,,,,,,,,0.0,-0.7,0.0,0.0
21.0,,,,,,,,,0.0,-0.5,0.0,0.0
24.0,,,,,,,,,0.094,1.7,0.14,0.014
27.0,,,,,,,,,0.093,1.9,0.14,0.02
30.0,,,,,,,,,0.093,22.1,0.19,0.024
33.0,,,,,,,,,0.092,99.4,0.5,0.011
36.0,,,,,,,,,0.093,177.1,0.96,0.004
39.0,,,,,,,,,0.092,230.6,1.45,0.004
42.0,,,,,,,,,0.092,260.7,1.9,0.005
45.0,,,,,,,,,0.09,269.4,2.27,0.005
48.0,,,,,,,,,0.09,254.1,2.46,0.008
51.0,,,,,,,,,0.089,227.9,2.52,0.012
54.0,,,,,,,,,0.088,196.8,2.45,0.016
57.0,,,,,,,,,0.088,170.4,2.34,0.015
60.0,,,,,,,,,0.087,149.3,2.22,0.012
63.0,,,,,,,,,0.086,132.4,2.09,0.01
66.0,,,,,,,,,0.085,118.6,1.98,0.008
69.0,,,,,,,,,0.084,109.6,1.87,0.008
72.0,,,,,,,,,0.083,103.7,1.78,0.01
75.0,,,,,,,,,0.083,97.4,1.69,0.012
78.0,,,,,,,,,0.082,93.8,1.61,0.015
81.0,,,,,,,,,0.082,91.3,1.55,0.017
84.0,,,,,,,,,0.081,89.5,1.5,0.02
87.0,,,,,,,,,0.081,85.7,1.45,0.023
90.0,,,,,,,,,0.079,84.6,1.42,0.025
93.0,,,,,,,,,0.078,82.5,1.41,0.024
96.0,,,,,,,,,0.077,84.5,1.41,0.021
99.0,,,,,,,,,0.076,88.1,1.41,0.023
102.0,,,,,,,,,0.075,87.0,1.4,0.025
105.0,,,,,,,,,0.075,85.9,1.39,0.025
108.0,,,,,,,,,0.074,85.1,1.4,0.022
111.0,,,,,,,,,0.074,86.2,1.41,0.018
114.0,,,,,,,,,0.073,86.3,1.41,0.021
117.0,,,,,,,,,0.073,84.3,1.42,0.022
120.0,,,,,,,,,0.072,83.8,1.43,0.024
123.0,,,,,,,,,0.071,86.5,1.46,0.028
126.0,,,,,,,,,0.071,87.6,1.47,0.028
129.0,,,,,,,,,0.07,86.9,1.48,0.027
132.0,,,,,,,,,0.07,84.4,1.49,0.031
135.0,,,,,,,,,0.069,82.0,1.49,0.035
138.0,,,,,,,,,0.068,79.2,1.48,0.036
141.0,,,,,,,,,0.066,74.1,1.47,0.038
144.0,,,,,,,,,0.065,73.5,1.48,0.038
147.0,,,,,,,,,0.064,75.3,1.5,0.039
150.0,,,,,,,,,0.063,77.0,1.51,0.038
153.0,,,,,,,,,0.063,76.1,1.5,0.037
156.0,,,,,,,,,0.062,76.4,1.49,0.037
159.0,,,,,,,,,0.063,74.7,1.47,0.038
162.0,,,,,,,,,0.062,76.7,1.47,0.036
165.0,,,,,,,,,0.062,77.1,1.47,0.035
168.0,,,,,,,,,0.061,76.7,1.47,0.032
171.0,,,,,,,,,0.061,75.4,1.48,0.032
174.0,,,,,,,,,0.06,78.5,1.52,0.034
177.0,,,,,,,,,0.06,80.1,1.53,0.037
180.0,,,,,,,,,0.059,76.3,1.53,0.037
183.0,,,,,,,,,0.058,73.6,1.53,0.039
186.0,,,,,,,,,0.058,72.8,1.53,0.042
189.0,,,,,,,,,0.057,72.4,1.54,0.045
192.0,,,,,,,,,0.056,73.2,1.55,0.046
195.0,,,,,,,,,0.056,71.3,1.58,0.045
198.0,,,,,,,,,0.055,71.8,1.57,0.045
201.0,,,,,,,,,0.055,72.4,1.57,0.047
204.0,,,,,,,,,0.055,75.2,1.61,0.045
207.0,,,,,,,,,0.054,76.6,1.65,0.045
210.0,,,,,,,,,0.054,75.8,1.66,0.044
213.0,,,,,,,,,0.054,75.6,1.66,0.044
216.0,,,,,,,,,0.053,72.0,1.65,0.043
219.0,,,,,,,,,0.053,69.4,1.64,0.042
222.0,,,,,,,,,0.053,68.3,1.62,0.041
225.0,,,,,,,,,0.052,66.1,1.6,0.039
228.0,,,,,,,,,0.052,67.1,1.57,0.04
231.0,,,,,,,,,0.053,66.3,1.56,0.04
234.0,,,,,,,,,0.053,66.8,1.55,0.041
237.0,,,,,,,,,0.053,67.4,1.54,0.042
240.0,,,,,,,,,0.053,65.8,1.52,0.043
243.0,,,,,,,,,0.053,66.7,1.51,0.045
246.0,,,,,,,,,0.053,66.9,1.5,0.046
249.0,,,,,,,,,0.053,69.5,1.52,0.046
252.0,,,,,,,,,0.054,70.8,1.52,0.048
255.0,,,,,,,,,0.054,68.6,1.53,0.049
258.0,,,,,,,,,0.054,68.9,1.53,0.045
261.0,,,,,,,,,0.054,68.7,1.53,0.045
264.0,,,,,,,,,0.053,68.7,1.54,0.046
267.0,,,,,,,,,0.053,71.6,1.58,0.046
270.0,,,,,,,,,0.052,70.1,1.61,0.046
273.0,,,,,,,,,0.052,71.0,1.62,0.042
276.0,,,,,,,,,0.052,74.7,1.63,0.042
279.0,,,,,,,,,0.052,73.1,1.63,0.041
282.0,,,,,,,,,0.052,76.1,1.65,0.043
285.0,,,,,,,,,0.052,78.2,1.68,0.044
288.0,,,,,,,,,0.052,74.8,1.67,0.038
291.0,,,,,,,,,0.052,74.1,1.68,0.034
294.0,,,,,,,,,0.051,74.1,1.66,0.035
297.0,,,,,,,,,0.051,72.9,1.66,0.037
300.0,,,,,,,,,0.051,72.3,1.66,0.039
303.0,,,,,,,,,0.05,73.1,1.67,0.037
306.0,,,,,,,,,0.05,73.2,1.7,0.038
309.0,,,,,,,,,0.049,74.0,1.72,0.041
312.0,,,,,,,,,0.049,75.6,1.74,0.043
315.0,,,,,,,,,0.049,77.7,1.77,0.046
318.0,,,,,,,,,0.048,78.3,1.83,0.046
321.0,,,,,,,,,0.048,75.4,1.84,0.045
324.0,,,,,,,,,0.047,73.4,1.84,0.046
327.0,,,,,,,,,0.046,72.4,1.85,0.051
330.0,,,,,,,,,0.046,71.3,1.87,0.053
333.0,,,,,,,,,0.045,70.4,1.9,0.055
336.0,,,,,,,,,0.044,71.9,1.95,0.055
339.0,,,,,,,,,0.043,72.2,1.99,0.056
342.0,,,,,,,,,0.042,70.8,2.04,0.055
345.0,,,,,,,,,0.041,70.9,2.06,0.055
348.0,,,,,,,,,0.04,67.4,2.07,0.054
351.0,,,,,,,,,0.04,68.1,2.08,0.053
354.0,,,,,,,,,0.039,67.1,2.07,0.054
357.0,,,,,,,,,0.039,68.0,2.1,0.058
360.0,,,,,,,,,0.038,68.3,2.15,0.059
363.0,,,,,,,,,0.037,67.0,2.16,0.054
366.0,,,,,,,,,0.036,66.0,2.16,0.051
369.0,,,,,,,,,0.036,65.4,2.17,0.054
372.0,,,,,,,,,0.035,64.1,2.19,0.058
375.0,,,,,,,,,0.034,64.6,2.25,0.062
378.0,,,,,,,,,0.033,62.0,2.28,0.064
381.0,,,,,,,,,0.033,64.7,2.34,0.072
384.0,,,,,,,,,0.032,64.4,2.4,0.076
387.0,,,,,,,,,0.031,62.4,2.39,0.082
390.0,,,,,,,,,0.031,61.1,2.42,0.091
393.0,,,,,,,,,0.03,58.9,2.46,0.094
396.0,,,,,,,,,0.029,55.4,2.41,0.104
399.0,,,,,,,,,0.029,55.1,2.39,0.108
402.0,,,,,,,,,0.028,53.2,2.41,0.094
405.0,,,,,,,,,0.027,51.9,2.42,0.094
408.0,,,,,,,,,0.027,51.5,2.45,0.096
411.0,,,,,,,,,0.026,51.5,2.5,0.099
414.0,,,,,,,,,0.025,52.3,2.54,0.108
417.0,,,,,,,,,0.024,48.8,2.62,0.122
420.0,,,,,,,,,0.024,46.4,2.59,0.134
423.0,,,,,,,,,0.023,43.1,2.56,0.155
426.0,,,,,,,,,0.023,43.2,2.59,0.177
429.0,,,,,,,,,0.022,42.1,2.61,0.195
432.0,,,,,,,,,0.021,41.0,2.69,0.206
435.0,,,,,,,,,0.02,40.0,2.8,0.214
438.0,,,,,,,,,0.019,38.3,2.97,0.228
441.0,,,,,,,,,0.018,36.1,2.97,0.236
444.0,,,,,,,,,0.017,36.8,3.03,0.246
447.0,,,,,,,,,0.016,34.9,3.14,0.282
450.0,,,,,,,,,0.015,32.8,3.39,0.336
453.0,,,,,,,,,0.014,28.9,3.34,0.344
456.0,,,,,,,,,0.013,27.7,3.37,0.348
459.0,,,,,,,,,0.013,27.0,3.5,0.379
462.0,,,,,,,,,0.012,30.7,3.6,0.381
465.0,,,,,,,,,0.011,28.5,3.86,0.394
468.0,,,,,,,,,0.011,27.6,3.94,0.381
471.0,,,,,,,,,0.01,28.6,4.12,0.397
474.0,,,,,,,,,0.01,28.6,4.14,0.399
477.0,,,,,,,,,0.01,29.3,4.24,0.4
480.0,,,,,,,,,0.009,28.7,4.57,0.424
483.0,,,,,,,,,0.008,28.6,4.87,0.442
486.0,,,,,,,,,0.008,28.4,5.09,0.463

File: Exp-Data_Prepared-Final/Box/md_C/Upholstery-CottonBattingFR-Polyolefin-Babrauskas1985Upholstered_25kW_hor_R1.csv
Time (s),Mass (g),HRR (kW),MFR (kg/s),T Duct (K),O2 (Vol fr),CO2 (Vol fr),CO (Vol fr),K Smoke (1/m),MLR (g/s),HRRPUA (kW/m2),CO2 (kg/kg),CO (kg/kg)
0.0,,,,,,,,,0.0,-1.4,0.0,0.0
3.0,,,,,,,,,0.0,0.2,0.0,0.0
6.0,,,,,,,,,0.0,0.7,0.0,0.0
9.0,,,,,,,,,0.0,-0.5,0.0,0.0
12.0,,,,,,,,,0.0,0.5,0.0,0.0
15.0,,,,,,,,,0.0,0.5,0.0,0.0
18.0,,,,,,,,,0.0,-0.5,0.0,0.0
21.0,,,,,,,,,0.083,2.8,0.16,0.003
24.0,,,,,,,,,0.081,15.0,0.28,0.003
27.0,,,,,,,,,0.079,88.1,1.07,0.017
30.0,,,,,,,,,0.078,222.9,2.46,0.044
33.0,,,,,,,,,0.076,334.4,3.41,0.056
36.0,,,,,,,,,0.075,358.7,3.54,0.048
39.0,,,,,,,,,0.074,317.5,3.23,0.038
42.0,,,,,,,,,0.073,270.9,2.94,0.033
45.0,,,,,,,,,0.072,236.0,2.72,0.029
48.0,,,,,,,,,0.071,216.4,2.65,0.029
51.0,,,,,,,,,0.071,207.7,2.59,0.029
54.0,,,,,,,,,0.07,200.8,2.55,0.028
57.0,,,,,,,,,0.07,193.1,2.47,0.027
60.0,,,,,,,,,0.069,185.8,2.42,0.029
63.0,,,,,,,,,0.069,182.6,2.4,0.03
66.0,,,,,,,,,0.067,182.2,2.41,0.029
69.0,,,,,,,,,0.067,178.9,2.38,0.028
72.0,,,,,,,,,0.066,174.4,2.35,0.028
75.0,,,,,,,,,0.066,165.7,2.27,0.024
78.0,,,,,,,,,0.065,158.7,2.19,0.022
81.0,,,,,,,,,0.064,150.1,2.13,0.023
84.0,,,,,,,,,0.064,141.0,2.03,0.019
87.0,,,,,,,,,0.063,133.5,1.98,0.019
90.0,,,,,,,,,0.061,127.1,1.98,0.019
93.0,,,,,,,,,0.06,121.3,1.96,0.019
96.0,,,,,,,,,0.058,116.4,1.94,0.019
99.0,,,,,,,,,0.057,112.3,1.96,0.02
102.0,,,,,,,,,0.056,107.6,1.97,0.021
105.0,,,,,,,,,0.055,104.4,1.96,0.022
108.0,,,,,,,,,0.054,103.1,2.0,0.024
111.0,,,,,,,,,0.053,101.3,2.03,0.024
114.0,,,,,,,,,0.051,98.6,2.07,0.023
117.0,,,,,,,,,0.05,99.2,2.14,0.026
120.0,,,,,,,,,0.049,98.0,2.15,0.027
123.0,,,,,,,,,0.048,92.1,2.11,0.029
126.0,,,,,,,,,0.047,87.4,2.08,0.031
129.0,,,,,,,,,0.046,87.1,2.07,0.032
132.0,,,,,,,,,0.045,84.1,2.07,0.032
135.0,,,,,,,,,0.045,81.6,2.03,0.032
138.0,,,,,,,,,0.044,78.9,2.0,0.035
141.0,,,,,,,,,0.044,76.3,1.95,0.034
144.0,,,,,,,,,0.044,77.5,1.94,0.034
147.0,,,,,,,,,0.043,79.2,1.99,0.033
150.0,,,,,,,,,0.043,78.6,1.97,0.035
153.0,,,,,,,,,0.042,75.8,1.96,0.037
156.0,,,,,,,,,0.042,76.8,1.98,0.037
159.0,,,,,,,,,0.041,76.9,1.99,0.039
162.0,,,,,,,,,0.041,76.5,2.0,0.04
165.0,,,,,,,,,0.04,77.0,2.01,0.04
168.0,,,,,,,,,0.04,74.8,2.01,0.039
171.0,,,,,,,,,0.04,71.4,2.0,0.038
174.0,,,,,,,,,0.04,73.6,2.03,0.037
177.0,,,,,,,,,0.04,72.8,2.03,0.04
180.0,,,,,,,,,0.04,74.4,2.06,0.035
183.0,,,,,,,,,0.039,74.5,2.06,0.034
186.0,,,,,,,,,0.039,73.4,2.09,0.034
189.0,,,,,,,,,0.038,73.9,2.12,0.029
192.0,,,,,,,,,0.038,76.9,2.21,0.025
195.0,,,,,,,,,0.038,75.9,2.17,0.023
198.0,,,,,,,,,0.038,76.7,2.18,0.021
201.0,,,,,,,,,0.038,76.7,2.19,0.015
204.0,,,,,,,,,0.037,74.6,2.14,0.012
207.0,,,,,,,,,0.037,73.4,2.14,0.009
210.0,,,,,,,,,0.037,74.0,2.1,0.007
213.0,,,,,,,,,0.037,70.5,2.03,0.008
216.0,,,,,,,,,0.037,69.0,1.97,0.006
219.0,,,,,,,,,0.037,68.2,1.97,0.0
222.0,,,,,,,,,0.037,68.7,1.99,0.0
225.0,,,,,,,,,0.037,70.7,2.04,0.008
228.0,,,,,,,,,0.037,73.1,2.04,0.008
231.0,,,,,,,,,0.036,75.1,2.12,0.009
234.0,,,,,,,,,0.036,78.0,2.26,0.009
237.0,,,,,,,,,0.036,75.2,2.2,0.011
240.0,,,,,,,,,0.035,72.1,2.19,0.016
243.0,,,,,,,,,0.035,73.8,2.31,0.017
246.0,,,,,,,,,0.034,78.6,2.47,0.021
249.0,,,,,,,,,0.034,78.0,2.48,0.024
252.0,,,,,,,,,0.033,76.5,2.45,0.025
255.0,,,,,,,,,0.033,74.7,2.45,0.027
258.0,,,,,,,,,0.033,78.2,2.56,0.028
261.0,,,,,,,,,0.032,77.7,2.61,0.03
264.0,,,,,,,,,0.032,77.1,2.59,0.028
267.0,,,,,,,,,0.032,76.4,2.58,0.025
270.0,,,,,,,,,0.031,76.8,2.58,0.027
273.0,,,,,,,,,0.031,79.7,2.61,0.026
276.0,,,,,,,,,0.031,80.4,2.63,0.024
279.0,,,,,,,,,0.031,76.2,2.55,0.024
282.0,,,,,,,,,0.031,77.3,2.55,0.023
285.0,,,,,,,,,0.03,77.6,2.57,0.025
288.0,,,,,,,,,0.03,77.1,2.54,0.023
291.0,,,,,,,,,0.03,75.0,2.47,0.021
294.0,,,,,,,,,0.03,73.2,2.4,0.019
297.0,,,,,,,,,0.031,73.9,2.42,0.024
300.0,,,,,,,,,0.03,79.7,2.53,0.028
303.0,,,,,,,,,0.03,80.0,2.56,0.027
306.0,,,,,,,,,0.03,80.1,2.62,0.027
309.0,,,,,,,,,0.03,81.7,2.67,0.033
312.0,,,,,,,,,0.03,85.7,2.72,0.038
315.0,,,,,,,,,0.03,82.7,2.65,0.032
318.0,,,,,,,,,0.029,80.5,2.67,0.035
321.0,,,,,,,,,0.029,85.0,2.82,0.041
324.0,,,,,,,,,0.029,84.5,2.85,0.042
327.0,,,,,,,,,0.029,81.4,2.7,0.044
330.0,,,,,,,,,0.028,80.0,2.71,0.037
333.0,,,,,,,,,0.028,88.6,2.89,0.04
336.0,,,,,,,,,0.028,93.3,2.91,0.039
339.0,,,,,,,,,0.028,89.7,2.79,0.036
342.0,,,,,,,,,0.028,94.8,3.0,0.039
345.0,,,,,,,,,0.028,96.1,2.97,0.038
348.0,,,,,,,,,0.028,98.9,3.05,0.039
351.0,,,,,,,,,0.029,102.5,3.01,0.036
354.0,,,,,,,,,0.029,95.7,2.83,0.034
357.0,,,,,,,,,0.029,90.0,2.7,0.03
360.0,,,,,,,,,0.029,91.0,2.75,0.035
363.0,,,,,,,,,0.029,98.3,2.9,0.037
366.0,,,,,,,,,0.029,105.1,3.0,0.037
369.0,,,,,,,,,0.029,108.4,3.19,0.038
372.0,,,,,,,,,0.029,107.0,3.11,0.035
375.0,,,,,,,,,0.029,106.3,3.11,0.045
378.0,,,,,,,,,0.029,105.4,3.1,0.046
381.0,,,,,,,,,0.029,102.0,3.0,0.045
384.0,,,,,,,,,0.028,102.4,3.06,0.045
387.0,,,,,,,,,0.028,100.2,3.02,0.044
390.0,,,,,,,,,0.028,101.0,3.07,0.049
393.0,,,,,,,,,0.028,101.9,3.12,0.05
396.0,,,,,,,,,0.028,108.4,3.27,0.046
399.0,,,,,,,,,0.028,112.5,3.32,0.047
402.0,,,,,,,,,0.028,116.0,3.35,0.043
405.0,,,,,,,,,0.028,113.0,3.3,0.042
408.0,,,,,,,,,0.027,110.8,3.27,0.039
411.0,,,,,,,,,0.027,113.2,3.43,0.04
414.0,,,,,,,,,0.027,117.1,3.55,0.036
417.0,,,,,,,,,0.027,113.2,3.47,0.036
420.0,,,,,,,,,0.026,103.2,3.3,0.032
423.0,,,,,,,,,0.026,105.2,3.38,0.037
426.0,,,,,,,,,0.026,111.2,3.62,0.04
429.0,,,,,,,,,0.026,109.8,3.6,0.04
432.0,,,,,,,,,0.026,113.9,3.76,0.04
435.0,,,,,,,,,0.026,115.2,3.75,0.045
438.0,,,,,,,,,0.025,114.9,3.77,0.048
441.0,,,,,,,,,0.025,112.7,3.78,0.05
444.0,,,,,,,,,0.025,109.8,3.74,0.052
447.0,,,,,,,,,0.024,109.2,3.73,0.054
450.0,,,,,,,,,0.024,106.2,3.64,0.051
453.0,,,,,,,,,0.024,110.8,3.81,0.051
456.0,,,,,,,,,0.024,113.2,3.88,0.048
459.0,,,,,,,,,0.023,108.9,3.77,0.041
462.0,,,,,,,,,0.023,111.5,3.93,0.039
465.0,,,,,,,,,0.023,106.9,3.85,0.033
468.0,,,,,,,,,0.022,102.2,3.8,0.03
471.0,,,,,,,,,0.022,102.5,3.85,0.028
474.0,,,,,,,,,0.022,101.9,3.89,0.026
477.0,,,,,,,,,0.022,102.8,3.97,0.026
480.0,,,,,,,,,0.022,102.0,3.95,0.024
483.0,,,,,,,,,0.021,101.5,4.06,0.024
486.0,,,,,,,,,0.021,93.6,3.8,0.028
489.0,,,,,,,,,0.02,89.2,3.85,0.033
492.0,,,,,,,,,0.02,88.1,3.87,0.034
495.0,,,,,,,,,0.02,89.5,3.81,0.037
498.0,,,,,,,,,0.02,84.8,3.75,0.041
501.0,,,,,,,,,0.02,79.6,3.55,0.048
504.0,,,,,,,,,0.02,76.4,3.45,0.047
507.0,,,,,,,,,0.02,78.0,3.56,0.051
510.0,,,,,,,,,0.019,79.4,3.57,0.058
513.0,,,,,,,,,0.019,77.8,3.62,0.062
516.0,,,,,,,,,0.018,78.4,3.82,0.07
519.0,,,,,,,,,0.018,73.3,3.65,0.065
522.0,,,,,,,,,0.018,70.6,3.63,0.068
525.0,,,,,,,,,0.018,74.3,3.76,0.062
528.0,,,,,,,,,0.017,76.1,3.97,0.052
531.0,,,,,,,,,0.017,74.5,3.99,0.05
534.0,,,,,,,,,0.016,68.5,3.88,0.046
537.0,,,,,,,,,0.016,66.2,4.04,0.046
540.0,,,,,,,,,0.015,66.1,4.09,0.037
543.0,,,,,,,,,0.015,62.5,4.03,0.024
546.0,,,,,,,,,0.015,63.7,4.1,0.016
549.0,,,,,,,,,0.014,61.7,4.19,0.0
552.0,,,,,,,,,0.014,61.4,4.3,0.0
555.0,,,,,,,,,0.014,61.2,4.31,0.0
558.0,,,,,,,,,0.013,61.3,4.31,0.017
561.0,,,,,,,,,0.013,57.2,4.32,0.0
564.0,,,,,,,,,0.013,59.8,4.39,0.0
567.0,,,,,,,,,0.013,59.2,4.25,0.022
570.0,,,,,,,,,0.013,59.9,4.29,0.026
573.0,,,,,,,,,0.013,60.5,4.37,0.026
576.0,,,,,,,,,0.013,61.7,4.57,0.039
579.0,,,,,,,,,0.013,60.6,4.59,0.048
582.0,,,,,,,,,0.013,60.5,4.71,0.057
585.0,,,,,,,,,0.013,58.4,4.52,0.063
588.0,,,,,,,,,0.012,57.5,4.62,0.067
591.0,,,,,,,,,0.012,56.3,4.56,0.081
594.0,,,,,,,,,0.012,54.9,4.59,0.085
597.0,,,,,,,,,0.011,55.9,4.91,0.093
600.0,,,,,,,,,0.011,56.2,4.83,0.098
603.0,,,,,,,,,0.011,54.5,4.62,0.102
606.0,,,,,,,,,0.011,53.2,4.78,0.118
609.0,,,,,,,,,0.011,51.1,4.78,0.122
612.0,,,,,,,,,0.01,52.9,5.08,0.126
615.0,,,,,,,,,0.01,54.5,5.44,0.122
618.0,,,,,,,,,0.01,56.3,5.51,0.132
621.0,,,,,,,,,0.01,52.2,5.41,0.109
624.0,,,,,,,,,0.01,49.1,5.05,0.096
627.0,,,,,,,,,0.01,47.0,5.02,0.088
630.0,,,,,,,,,0.011,48.2,4.84,0.094
633.0,,,,,,,,,0.011,44.0,4.57,0.102
636.0,,,,,,,,,0.011,41.2,4.54,0.116
639.0,,,,,,,,,0.01,40.1,4.79,0.158
642.0,,,,,,,,,0.011,40.9,4.49,0.178
645.0,,,,,,,,,0.01,38.2,4.48,0.191
648.0,,,,,,,,,0.01,34.6,4.41,0.21
651.0,,,,,,,,,0.009,33.5,4.57,0.239
654.0,,,,,,,,,0.01,32.9,4.31,0.255
657.0,,,,,,,,,0.009,31.1,4.59,0.278
660.0,,,,,,,,,0.009,31.0,4.59,0.298
663.0,,,,,,,,,0.008,29.5,4.51,0.312
666.0,,,,,,,,,0.008,24.9,4.18,0.354
669.0,,,,,,,,,0.008,20.3,4.02,0.385
672.0,,,,,,,,,0.008,21.5,4.17,0.383
675.0,,,,,,,,,0.008,20.3,4.22,0.378
678.0,,,,,,,,,0.007,20.0,4.33,0.379
681.0,,,,,,,,,0.007,20.3,4.46,0.373
684.0,,,,,,,,,0.007,18.0,4.65,0.368
687.0,,,,,,,,,0.007,19.4,4.39,0.333
690.0,,,,,,,,,0.008,19.1,4.21,0.322
693.0,,,,,,,,,0.007,19.9,4.37,0.312

File: Exp-Data_Prepared-Final/Box/md_C/Upholstery-PUFoam-Cotton-Babrauskas1985UpholsteredV1_25kW_hor_R1.csv
Time (s),Mass (g),HRR (kW),MFR (kg/s),T Duct (K),O2 (Vol fr),CO2 (Vol fr),CO (Vol fr),K Smoke (1/m),MLR (g/s),HRRPUA (kW/m2),CO2 (kg/kg),CO (kg/kg)
0.0,,,,,,,,,0.0,1.4,0.0,0.0
3.0,,,,,,,,,0.0,0.7,0.0,0.0
6.0,,,,,,,,,0.0,1.0,0.0,0.0
9.0,,,,,,,,,0.0,0.7,0.0,0.0
12.0,,,,,,,,,0.0,-0.5,0.0,0.0
15.0,,,,,,,,,0.0,1.4,0.0,0.0
18.0,,,,,,,,,0.0,1.0,0.0,0.0
21.0,,,,,,,,,0.0,0.7,0.0,0.0
24.0,,,,,,,,,0.0,-0.5,0.0,0.0
27.0,,,,,,,,,0.093,1.2,0.19,0.008
30.0,,,,,,,,,0.089,1.4,0.2,0.014
33.0,,,,,,,,,0.085,4.8,0.23,0.028
36.0,,,,,,,,,0.083,5.3,0.25,0.053
39.0,,,,,,,,,0.081,10.1,0.3,0.073
42.0,,,,,,,,,0.08,63.7,1.21,0.043
45.0,,,,,,,,,0.078,184.9,2.71,0.015
48.0,,,,,,,,,0.077,286.6,3.72,0.011
51.0,,,,,,,,,0.075,334.9,4.29,0.013
54.0,,,,,,,,,0.074,341.3,4.39,0.018
57.0,,,,,,,,,0.073,315.4,4.17,0.026
60.0,,,,,,,,,0.072,274.1,3.77,0.031
63.0,,,,,,,,,0.071,237.6,3.4,0.036
66.0,,,,,,,,,0.07,210.1,3.12,0.038
69.0,,,,,,,,,0.068,189.5,2.86,0.036
72.0,,,,,,,,,0.068,174.3,2.67,0.034
75.0,,,,,,,,,0.067,162.1,2.49,0.03
78.0,,,,,,,,,0.067,147.6,2.31,0.025
81.0,,,,,,,,,0.066,138.4,2.19,0.021
84.0,,,,,,,,,0.066,126.7,2.07,0.018
87.0,,,,,,,,,0.065,120.1,1.99,0.015
90.0,,,,,,,,,0.064,113.7,1.9,0.012
93.0,,,,,,,,,0.061,106.5,1.9,0.015
96.0,,,,,,,,,0.059,101.9,1.86,0.018
99.0,,,,,,,,,0.058,97.0,1.85,0.017
102.0,,,,,,,,,0.056,96.5,1.86,0.019
105.0,,,,,,,,,0.055,97.5,1.88,0.016
108.0,,,,,,,,,0.054,97.7,1.91,0.012
111.0,,,,,,,,,0.052,95.9,1.92,0.014
114.0,,,,,,,,,0.052,94.8,1.91,0.019
117.0,,,,,,,,,0.052,96.0,1.91,0.02
120.0,,,,,,,,,0.051,98.9,1.95,0.019
123.0,,,,,,,,,0.051,100.1,1.96,0.018
126.0,,,,,,,,,0.05,100.2,1.97,0.02
129.0,,,,,,,,,0.049,94.9,1.96,0.029
132.0,,,,,,,,,0.049,91.3,1.92,0.039
135.0,,,,,,,,,0.049,89.0,1.9,0.05
138.0,,,,,,,,,0.048,84.7,1.88,0.053
141.0,,,,,,,,,0.047,82.0,1.87,0.061
144.0,,,,,,,,,0.047,77.3,1.86,0.069
147.0,,,,,,,,,0.047,75.0,1.84,0.072
150.0,,,,,,,,,0.047,71.7,1.81,0.075
153.0,,,,,,,,,0.046,67.9,1.77,0.077
156.0,,,,,,,,,0.045,66.4,1.77,0.081
159.0,,,,,,,,,0.045,64.1,1.75,0.08
162.0,,,,,,,,,0.045,62.2,1.7,0.082
165.0,,,,,,,,,0.045,59.6,1.67,0.081
168.0,,,,,,,,,0.045,57.7,1.64,0.08
171.0,,,,,,,,,0.045,57.6,1.61,0.082
174.0,,,,,,,,,0.045,57.0,1.58,0.079
177.0,,,,,,,,,0.045,54.5,1.53,0.075
180.0,,,,,,,,,0.046,54.3,1.49,0.077
183.0,,,,,,,,,0.046,53.2,1.42,0.073
186.0,,,,,,,,,0.047,50.1,1.34,0.07
189.0,,,,,,,,,0.047,47.6,1.3,0.072
192.0,,,,,,,,,0.048,48.4,1.29,0.073
195.0,,,,,,,,,0.049,49.5,1.24,0.073
198.0,,,,,,,,,0.05,48.9,1.19,0.069
201.0,,,,,,,,,0.051,47.8,1.14,0.07
204.0,,,,,,,,,0.052,50.1,1.14,0.07
207.0,,,,,,,,,0.053,51.4,1.13,0.068
210.0,,,,,,,,,0.054,50.9,1.11,0.07
213.0,,,,,,,,,0.055,53.2,1.12,0.07
216.0,,,,,,,,,0.056,53.4,1.12,0.069
219.0,,,,,,,,,0.058,55.7,1.13,0.067
222.0,,,,,,,,,0.059,57.1,1.12,0.064
225.0,,,,,,,,,0.06,58.8,1.12,0.069
228.0,,,,,,,,,0.06,61.9,1.2,0.07
231.0,,,,,,,,,0.062,68.4,1.26,0.063
234.0,,,,,,,,,0.063,71.6,1.29,0.055
237.0,,,,,,,,,0.063,76.9,1.36,0.05
240.0,,,,,,,,,0.064,83.9,1.43,0.041
243.0,,,,,,,,,0.065,87.1,1.48,0.035
246.0,,,,,,,,,0.065,90.5,1.5,0.03
249.0,,,,,,,,,0.066,93.2,1.53,0.028
252.0,,,,,,,,,0.066,97.4,1.58,0.024
255.0,,,,,,,,,0.066,100.6,1.63,0.02
258.0,,,,,,,,,0.067,104.7,1.65,0.022
261.0,,,,,,,,,0.067,106.8,1.67,0.025
264.0,,,,,,,,,0.067,109.1,1.71,0.024
267.0,,,,,,,,,0.066,109.4,1.72,0.022
270.0,,,,,,,,,0.066,109.8,1.74,0.02
273.0,,,,,,,,,0.066,111.1,1.75,0.019
276.0,,,,,,,,,0.066,109.0,1.75,0.018
279.0,,,,,,,,,0.065,110.5,1.81,0.023
282.0,,,,,,,,,0.064,114.2,1.86,0.024
285.0,,,,,,,,,0.064,115.6,1.88,0.023
288.0,,,,,,,,,0.063,114.6,1.89,0.024
291.0,,,,,,,,,0.063,115.1,1.91,0.023
294.0,,,,,,,,,0.061,114.8,1.94,0.027
297.0,,,,,,,,,0.061,114.1,1.96,0.029
300.0,,,,,,,,,0.06,116.8,1.99,0.028
303.0,,,,,,,,,0.059,116.3,2.02,0.025
306.0,,,,,,,,,0.058,118.5,2.05,0.025
309.0,,,,,,,,,0.058,120.1,2.07,0.025
312.0,,,,,,,,,0.057,121.5,2.09,0.022
315.0,,,,,,,,,0.055,121.7,2.15,0.022
318.0,,,,,,,,,0.055,120.0,2.14,0.023
321.0,,,,,,,,,0.054,121.9,2.16,0.022
324.0,,,,,,,,,0.053,121.0,2.18,0.023
327.0,,,,,,,,,0.053,123.6,2.21,0.025
330.0,,,,,,,,,0.052,124.1,2.25,0.021
333.0,,,,,,,,,0.051,126.0,2.31,0.022
336.0,,,,,,,,,0.049,127.6,2.39,0.027
339.0,,,,,,,,,0.048,126.8,2.41,0.023
342.0,,,,,,,,,0.047,126.0,2.46,0.022
345.0,,,,,,,,,0.047,124.8,2.53,0.022
348.0,,,,,,,,,0.045,126.0,2.59,0.02
351.0,,,,,,,,,0.044,128.9,2.69,0.025
354.0,,,,,,,,,0.044,133.0,2.81,0.025
357.0,,,,,,,,,0.043,130.4,2.82,0.026
360.0,,,,,,,,,0.042,128.4,2.81,0.025
363.0,,,,,,,,,0.041,125.4,2.83,0.023
366.0,,,,,,,,,0.04,122.6,2.85,0.023
369.0,,,,,,,,,0.039,119.5,2.88,0.02
372.0,,,,,,,,,0.038,116.4,2.86,0.019
375.0,,,,,,,,,0.037,114.3,2.85,0.018
378.0,,,,,,,,,0.037,111.5,2.82,0.016
381.0,,,,,,,,,0.036,108.3,2.84,0.013
384.0,,,,,,,,,0.035,105.9,2.81,0.009
387.0,,,,,,,,,0.035,102.6,2.78,0.01
390.0,,,,,,,,,0.034,100.5,2.81,0.012
393.0,,,,,,,,,0.032,98.2,2.86,0.011
396.0,,,,,,,,,0.031,96.6,2.86,0.012
399.0,,,,,,,,,0.03,94.8,2.92,0.019
402.0,,,,,,,,,0.029,96.2,3.03,0.022
405.0,,,,,,,,,0.029,92.9,3.0,0.024
408.0,,,,,,,,,0.028,91.6,3.03,0.027
411.0,,,,,,,,,0.027,89.3,3.03,0.029
414.0,,,,,,,,,0.027,87.9,3.11,0.04
417.0,,,,,,,,,0.026,86.7,3.21,0.04
420.0,,,,,,,,,0.025,82.8,3.21,0.044
423.0,,,,,,,,,0.024,79.6,3.22,0.055
426.0,,,,,,,,,0.024,77.9,3.26,0.066
429.0,,,,,,,,,0.023,76.7,3.32,0.085
432.0,,,,,,,,,0.022,74.8,3.39,0.095
435.0,,,,,,,,,0.021,73.4,3.48,0.084
438.0,,,,,,,,,0.02,71.7,3.58,0.09
441.0,,,,,,,,,0.019,69.3,3.67,0.1
444.0,,,,,,,,,0.019,64.3,3.6,0.127
447.0,,,,,,,,,0.018,60.1,3.48,0.155
450.0,,,,,,,,,0.018,58.9,3.42,0.187
453.0,,,,,,,,,0.017,57.8,3.5,0.176
456.0,,,,,,,,,0.016,55.7,3.55,0.17
459.0,,,,,,,,,0.016,52.6,3.55,0.194
462.0,,,,,,,,,0.015,49.1,3.57,0.213
465.0,,,,,,,,,0.014,47.3,3.57,0.235
468.0,,,,,,,,,0.014,44.4,3.63,0.271
471.0,,,,,,,,,0.013,43.5,3.62,0.294
474.0,,,,,,,,,0.013,37.6,3.52,0.315
477.0,,,,,,,,,0.013,35.5,3.42,0.346
480.0,,,,,,,,,0.012,34.9,3.49,0.356
483.0,,,,,,,,,0.012,34.6,3.56,0.36
486.0,,,,,,,,,0.012,35.5,3.64,0.38
489.0,,,,,,,,,0.011,35.0,3.93,0.401
492.0,,,,,,,,,0.012,33.7,3.69,0.378
495.0,,,,,,,,,0.011,32.7,3.72,0.375
498.0,,,,,,,,,0.011,32.5,3.78,0.378
501.0,,,,,,,,,0.011,29.5,3.87,0.378
504.0,,,,,,,,,0.011,29.0,3.55,0.346
507.0,,,,,,,,,0.011,30.4,3.69,0.355
510.0,,,,,,,,,0.011,31.2,3.67,0.341
513.0,,,,,,,,,0.01,30.0,3.72,0.352
516.0,,,,,,,,,0.01,30.2,3.7,0.339
519.0,,,,,,,,,0.01,27.7,3.64,0.33
522.0,,,,,,,,,0.009,27.0,3.71,0.327
525.0,,,,,,,,,0.009,24.7,3.73,0.305
528.0,,,,,,,,,0.01,26.4,3.5,0.279
531.0,,,,,,,,,0.01,25.1,3.42,0.25
534.0,,,,,,,,,0.01,23.5,3.36,0.23
537.0,,,,,,,,,0.01,22.2,3.19,0.213
540.0,,,,,,,,,0.01,23.2,3.23,0.202
543.0,,,,,,,,,0.01,22.7,3.14,0.201

File: Exp-Data_Prepared-Final/Box/md_C/Upholstery-PUFoam-Polyolefin-Babrauskas1985Upholstered_25kW_hor_R1.csv
Time (s),Mass (g),HRR (kW),MFR (kg/s),T Duct (K),O2 (Vol fr),CO2 (Vol fr),CO (Vol fr),K Smoke (1/m),MLR (g/s),HRRPUA (kW/m2),CO2 (kg/kg),CO (kg/kg)
0.0,,,,,,,,,0.0,-0.7,0.0,0.0
3.0,,,,,,,,,0.147,1.2,0.08,0.003
6.0,,,,,,,,,0.146,0.7,0.09,0.003
9.0,,,,,,,,,0.147,1.6,0.09,0.0
12.0,,,,,,,,,0.148,1.2,0.08,0.002
15.0,,,,,,,,,0.148,1.2,0.09,0.0
18.0,,,,,,,,,0.147,2.2,0.08,0.002
21.0,,,,,,,,,0.147,21.1,0.17,0.005
24.0,,,,,,,,,0.146,105.7,0.69,0.015
27.0,,,,,,,,,0.146,236.6,1.37,0.033
30.0,,,,,,,,,0.145,332.5,1.75,0.042
33.0,,,,,,,,,0.145,359.1,1.84,0.042
36.0,,,,,,,,,0.144,350.5,1.83,0.042
39.0,,,,,,,,,0.144,348.0,1.87,0.042
42.0,,,,,,,,,0.145,338.3,1.83,0.038
45.0,,,,,,,,,0.144,349.5,1.89,0.043
48.0,,,,,,,,,0.144,378.5,2.1,0.054
51.0,,,,,,,,,0.145,376.4,2.0,0.051
54.0,,,,,,,,,0.145,365.0,1.93,0.049
57.0,,,,,,,,,0.146,364.8,1.96,0.05
60.0,,,,,,,,,0.145,369.5,1.96,0.047
63.0,,,,,,,,,0.146,362.3,1.91,0.044
66.0,,,,,,,,,0.146,354.2,1.86,0.04
69.0,,,,,,,,,0.145,374.1,1.99,0.04
72.0,,,,,,,,,0.144,398.3,2.15,0.042
75.0,,,,,,,,,0.144,399.5,2.1,0.038
78.0,,,,,,,,,0.143,392.4,2.11,0.036
81.0,,,,,,,,,0.142,408.1,2.2,0.037
84.0,,,,,,,,,0.141,450.9,2.46,0.043
87.0,,,,,,,,,0.14,479.0,2.62,0.044
90.0,,,,,,,,,0.139,462.0,2.46,0.041
93.0,,,,,,,,,0.137,426.0,2.36,0.038
96.0,,,,,,,,,0.135,400.2,2.27,0.04
99.0,,,,,,,,,0.133,387.7,2.26,0.043
102.0,,,,,,,,,0.131,385.1,2.27,0.045
105.0,,,,,,,,,0.127,418.2,2.49,0.048
108.0,,,,,,,,,0.123,450.6,2.77,0.055
111.0,,,,,,,,,0.12,452.8,2.73,0.058
114.0,,,,,,,,,0.116,452.2,2.82,0.064
117.0,,,,,,,,,0.112,454.2,2.97,0.061
120.0,,,,,,,,,0.108,428.3,2.84,0.057
123.0,,,,,,,,,0.103,431.6,3.05,0.065
126.0,,,,,,,,,0.099,443.1,3.28,0.067
129.0,,,,,,,,,0.094,419.6,3.18,0.069
132.0,,,,,,,,,0.089,445.0,3.59,0.077
135.0,,,,,,,,,0.085,493.0,4.17,0.09
138.0,,,,,,,,,0.08,478.3,4.15,0.091
141.0,,,,,,,,,0.075,432.8,4.03,0.093
144.0,,,,,,,,,0.07,428.1,4.33,0.103
147.0,,,,,,,,,0.064,432.8,4.8,0.112
150.0,,,,,,,,,0.059,424.7,5.08,0.116
153.0,,,,,,,,,0.055,387.1,5.06,0.103
156.0,,,,,,,,,0.049,332.7,5.07,0.091
159.0,,,,,,,,,0.044,264.6,4.75,0.072
162.0,,,,,,,,,0.039,206.7,4.44,0.057
165.0,,,,,,,,,0.035,163.3,4.26,0.054
168.0,,,,,,,,,0.031,129.5,4.1,0.054
171.0,,,,,,,,,0.027,113.3,4.29,0.057
174.0,,,,,,,,,0.023,101.8,4.41,0.064
177.0,,,,,,,,,0.02,95.1,4.71,0.075
180.0,,,,,,,,,0.017,91.9,5.29,0.094
183.0,,,,,,,,,0.014,89.2,6.05,0.104
186.0,,,,,,,,,0.013,81.8,6.49,0.102
189.0,,,,,,,,,0.01,75.8,7.22,0.104
192.0,,,,,,,,,0.009,70.2,7.9,0.106
195.0,,,,,,,,,0.007,60.9,8.75,0.096
198.0,,,,,,,,,0.006,52.7,9.23,0.084
201.0,,,,,,,,,0.005,47.7,10.02,0.056
204.0,,,,,,,,,0.004,43.8,0.0,0.0
207.0,,,,,,,,,0.004,39.7,0.0,0.0
210.0,,,,,,,,,0.004,35.7,0.0,0.0
213.0,,,,,,,,,0.004,31.2,0.0,0.0
216.0,,,,,,,,,0.003,28.8,0.0,0.0
219.0,,,,,,,,,0.003,27.3,0.0,0.0
222.0,,,,,,,,,0.003,24.0,0.0,0.0
225.0,,,,,,,,,0.004,22.0,0.0,0.0
228.0,,,,,,,,,0.003,21.3,0.0,0.0
231.0,,,,,,,,,0.003,19.9,0.0,0.0
234.0,,,,,,,,,0.003,19.3,0.0,0.0
237.0,,,,,,,,,0.003,17.2,0.0,0.0
240.0,,,,,,,,,0.003,15.3,0.0,0.0
243.0,,,,,,,,,0.003,14.1,0.0,0.0
246.0,,,,,,,,,0.003,14.5,0.0,0.0
249.0,,,,,,,,,0.003,12.7,0.0,0.0
252.0,,,,,,,,,0.003,11.9,0.0,0.0
255.0,,,,,,,,,0.003,11.3,0.0,0.0
258.0,,,,,,,,,0.003,9.0,0.0,0.0
261.0,,,,,,,,,0.003,7.8,0.0,0.0
264.0,,,,,,,,,0.003,8.1,0.0,0.0
267.0,,,,,,,,,0.003,7.5,0.0,0.0
270.0,,,,,,,,,0.003,8.3,0.0,0.0
273.0,,,,,,,,,0.004,8.4,0.0,0.0
276.0,,,,,,,,,0.003,6.4,0.0,0.0
279.0,,,,,,,,,0.003,5.8,0.0,0.0
282.0,,,,,,,,,0.003,5.2,0.0,0.0
285.0,,,,,,,,,0.003,5.4,0.0,0.0
288.0,,,,,,,,,0.003,5.0,0.0,0.0
291.0,,,,,,,,,0.003,5.2,0.0,0.0
294.0,,,,,,,,,0.003,3.0,0.0,0.0
297.0,,,,,,,,,0.003,4.1,0.0,0.0
300.0,,,,,,,,,0.003,5.0,0.0,0.0
303.0,,,,,,,,,0.002,3.7,0.0,0.0
306.0,,,,,,,,,0.002,3.2,0.0,0.0
309.0,,,,,,,,,0.002,2.2,0.0,0.0
312.0,,,,,,,,,0.002,3.0,0.0,0.0
315.0,,,,,,,,,0.002,2.4,0.0,0.0
318.0,,,,,,,,,0.002,1.7,0.0,0.0
321.0,,,,,,,,,0.002,1.1,0.0,0.0
324.0,,,,,,,,,0.002,2.2,0.0,0.0
327.0,,,,,,,,,0.002,1.3,0.0,0.0

File: Exp-Data_Prepared-Final/Box/md_C/Upholstery-PUFoamFR-Cotton-Babrauskas1985Upholstered_25kW_hor_R1.csv
Time (s),Mass (g),HRR (kW),MFR (kg/s),T Duct (K),O2 (Vol fr),CO2 (Vol fr),CO (Vol fr),K Smoke (1/m),MLR (g/s),HRRPUA (kW/m2),CO2 (kg/kg),CO (kg/kg)
0.0,,,,,,,,,0.0,-0.9,0.0,0.0
3.0,,,,,,,,,0.0,-0.7,0.0,0.0
6.0,,,,,,,,,0.0,0.0,0.0,0.0
9.0,,,,,,,,,0.0,0.0,0.0,0.0
12.0,,,,,,,,,0.0,-0.9,0.0,0.0
15.0,,,,,,,,,0.0,0.0,0.0,0.0
18.0,,,,,,,,,0.0,0.9,0.0,0.0
21.0,,,,,,,,,0.0,1.4,0.0,0.0
24.0,,,,,,,,,0.0,-0.2,0.0,0.0
27.0,,,,,,,,,0.0,0.7,0.0,0.0
30.0,,,,,,,,,0.0,-0.2,0.0,0.0
33.0,,,,,,,,,0.0,-0.2,0.0,0.0
36.0,,,,,,,,,0.099,1.7,0.16,0.011
39.0,,,,,,,,,0.096,7.9,0.22,0.033
42.0,,,,,,,,,0.093,57.7,0.89,0.015
45.0,,,,,,,,,0.091,136.4,1.83,0.003
48.0,,,,,,,,,0.091,194.7,2.43,0.0
51.0,,,,,,,,,0.089,237.5,2.93,0.003
54.0,,,,,,,,,0.088,260.1,3.23,0.006
57.0,,,,,,,,,0.087,257.8,3.17,0.01
60.0,,,,,,,,,0.086,237.6,2.95,0.013
63.0,,,,,,,,,0.085,213.8,2.73,0.018
66.0,,,,,,,,,0.084,191.9,2.51,0.02
69.0,,,,,,,,,0.084,174.5,2.29,0.022
72.0,,,,,,,,,0.083,165.7,2.15,0.022
75.0,,,,,,,,,0.082,165.1,2.09,0.023
78.0,,,,,,,,,0.081,169.6,2.11,0.022
81.0,,,,,,,,,0.081,174.2,2.13,0.021
84.0,,,,,,,,,0.08,174.9,2.11,0.018
87.0,,,,,,,,,0.08,170.4,2.04,0.016
90.0,,,,,,,,,0.079,162.4,1.94,0.014
93.0,,,,,,,,,0.079,151.0,1.86,0.012
96.0,,,,,,,,,0.079,141.2,1.78,0.009
99.0,,,,,,,,,0.078,131.0,1.67,0.008
102.0,,,,,,,,,0.077,119.2,1.59,0.008
105.0,,,,,,,,,0.075,110.0,1.53,0.013
108.0,,,,,,,,,0.074,106.5,1.51,0.016
111.0,,,,,,,,,0.072,100.4,1.48,0.024
114.0,,,,,,,,,0.071,95.0,1.45,0.032
117.0,,,,,,,,,0.07,90.2,1.42,0.041
120.0,,,,,,,,,0.069,85.8,1.39,0.046
123.0,,,,,,,,,0.068,81.0,1.36,0.051
126.0,,,,,,,,,0.068,78.7,1.33,0.054
129.0,,,,,,,,,0.067,77.7,1.34,0.053
132.0,,,,,,,,,0.067,78.7,1.37,0.053
135.0,,,,,,,,,0.066,79.0,1.36,0.051
138.0,,,,,,,,,0.066,79.0,1.35,0.048
141.0,,,,,,,,,0.067,82.0,1.38,0.046
144.0,,,,,,,,,0.067,82.9,1.37,0.042
147.0,,,,,,,,,0.068,84.9,1.39,0.041
150.0,,,,,,,,,0.068,85.0,1.41,0.042
153.0,,,,,,,,,0.069,82.4,1.35,0.041
156.0,,,,,,,,,0.07,80.2,1.28,0.042
159.0,,,,,,,,,0.071,78.8,1.27,0.043
162.0,,,,,,,,,0.072,78.2,1.25,0.044
165.0,,,,,,,,,0.072,80.2,1.29,0.045
168.0,,,,,,,,,0.073,81.7,1.28,0.044
171.0,,,,,,,,,0.074,80.5,1.24,0.039
174.0,,,,,,,,,0.075,78.8,1.23,0.037
177.0,,,,,,,,,0.076,78.5,1.2,0.034
180.0,,,,,,,,,0.077,76.7,1.15,0.033
183.0,,,,,,,,,0.078,75.4,1.11,0.03
186.0,,,,,,,,,0.079,75.2,1.09,0.028
189.0,,,,,,,,,0.079,75.5,1.09,0.027
192.0,,,,,,,,,0.081,76.5,1.09,0.026
195.0,,,,,,,,,0.081,79.6,1.11,0.025
198.0,,,,,,,,,0.082,83.9,1.15,0.026
201.0,,,,,,,,,0.082,86.8,1.17,0.025
204.0,,,,,,,,,0.083,91.4,1.22,0.027
207.0,,,,,,,,,0.083,95.4,1.28,0.027
210.0,,,,,,,,,0.084,101.7,1.3,0.028
213.0,,,,,,,,,0.085,105.0,1.35,0.031
216.0,,,,,,,,,0.086,114.4,1.44,0.033
219.0,,,,,,,,,0.086,121.0,1.5,0.032
222.0,,,,,,,,,0.086,124.5,1.53,0.033
225.0,,,,,,,,,0.086,130.0,1.6,0.03
228.0,,,,,,,,,0.086,140.7,1.72,0.032
231.0,,,,,,,,,0.086,145.7,1.76,0.032
234.0,,,,,,,,,0.085,144.9,1.74,0.029
237.0,,,,,,,,,0.084,141.9,1.74,0.027
240.0,,,,,,,,,0.084,139.2,1.73,0.02
243.0,,,,,,,,,0.084,135.4,1.69,0.017
246.0,,,,,,,,,0.083,134.4,1.67,0.018
249.0,,,,,,,,,0.083,133.4,1.64,0.019
252.0,,,,,,,,,0.082,130.1,1.62,0.017
255.0,,,,,,,,,0.081,126.6,1.6,0.014
258.0,,,,,,,,,0.08,126.7,1.6,0.015
261.0,,,,,,,,,0.078,127.9,1.63,0.015
264.0,,,,,,,,,0.077,130.5,1.67,0.016
267.0,,,,,,,,,0.076,131.2,1.67,0.017
270.0,,,,,,,,,0.075,133.3,1.72,0.019
273.0,,,,,,,,,0.073,139.2,1.82,0.021
276.0,,,,,,,,,0.072,146.8,1.9,0.022
279.0,,,,,,,,,0.071,149.1,1.93,0.024
282.0,,,,,,,,,0.071,155.4,2.02,0.023
285.0,,,,,,,,,0.069,161.7,2.12,0.021
288.0,,,,,,,,,0.068,164.4,2.18,0.022
291.0,,,,,,,,,0.067,166.0,2.21,0.022
294.0,,,,,,,,,0.066,171.2,2.31,0.023
297.0,,,,,,,,,0.065,176.9,2.42,0.019
300.0,,,,,,,,,0.064,182.6,2.51,0.012
303.0,,,,,,,,,0.063,181.7,2.52,0.008
306.0,,,,,,,,,0.062,177.4,2.48,0.007
309.0,,,,,,,,,0.061,172.3,2.47,0.005
312.0,,,,,,,,,0.06,168.8,2.47,0.007
315.0,,,,,,,,,0.058,165.2,2.48,0.008
318.0,,,,,,,,,0.057,162.9,2.5,0.01
321.0,,,,,,,,,0.055,157.4,2.5,0.013
324.0,,,,,,,,,0.053,151.3,2.47,0.016
327.0,,,,,,,,,0.052,146.0,2.48,0.021
330.0,,,,,,,,,0.05,141.8,2.49,0.024
333.0,,,,,,,,,0.048,137.6,2.52,0.027
336.0,,,,,,,,,0.047,133.6,2.56,0.028
339.0,,,,,,,,,0.045,130.8,2.59,0.032
342.0,,,,,,,,,0.044,127.7,2.61,0.033
345.0,,,,,,,,,0.042,124.7,2.7,0.032
348.0,,,,,,,,,0.04,119.0,2.74,0.03
351.0,,,,,,,,,0.038,115.3,2.77,0.029
354.0,,,,,,,,,0.037,114.9,2.94,0.03
357.0,,,,,,,,,0.035,113.4,3.01,0.03
360.0,,,,,,,,,0.033,107.2,3.03,0.031
363.0,,,,,,,,,0.032,102.5,3.06,0.028
366.0,,,,,,,,,0.03,100.2,3.13,0.033
369.0,,,,,,,,,0.029,99.0,3.19,0.033
372.0,,,,,,,,,0.028,95.4,3.19,0.039
375.0,,,,,,,,,0.027,90.3,3.13,0.045
378.0,,,,,,,,,0.026,87.7,3.17,0.056
381.0,,,,,,,,,0.025,85.0,3.21,0.066
384.0,,,,,,,,,0.024,80.0,3.2,0.08
387.0,,,,,,,,,0.023,76.6,3.21,0.086
390.0,,,,,,,,,0.023,74.6,3.19,0.094
393.0,,,,,,,,,0.022,71.2,3.22,0.108
396.0,,,,,,,,,0.021,65.4,3.25,0.119
399.0,,,,,,,,,0.02,61.6,3.25,0.133
402.0,,,,,,,,,0.019,60.0,3.26,0.154
405.0,,,,,,,,,0.019,57.6,3.24,0.171
408.0,,,,,,,,,0.018,55.3,3.22,0.18
411.0,,,,,,,,,0.018,51.4,3.24,0.181
414.0,,,,,,,,,0.017,48.5,3.3,0.183
417.0,,,,,,,,,0.016,46.9,3.31,0.182
420.0,,,,,,,,,0.016,47.2,3.28,0.185
423.0,,,,,,,,,0.016,45.6,3.14,0.173
426.0,,,,,,,,,0.015,43.3,3.15,0.19
429.0,,,,,,,,,0.015,40.3,3.08,0.232
432.0,,,,,,,,,0.015,37.5,2.96,0.277
435.0,,,,,,,,,0.015,35.9,2.71,0.32
438.0,,,,,,,,,0.015,33.8,2.61,0.367
441.0,,,,,,,,,0.015,32.9,2.52,0.363
444.0,,,,,,,,,0.015,30.7,2.51,0.376
447.0,,,,,,,,,0.015,31.3,2.5,0.387
450.0,,,,,,,,,0.015,32.7,2.53,0.392
453.0,,,,,,,,,0.015,32.6,2.51,0.39
456.0,,,,,,,,,0.015,31.0,2.61,0.403
459.0,,,,,,,,,0.015,31.9,2.67,0.395
462.0,,,,,,,,,0.014,31.3,2.76,0.394
465.0,,,,,,,,,0.014,28.9,2.74,0.363
468.0,,,,,,,,,0.014,28.2,2.78,0.354
471.0,,,,,,,,,0.014,30.5,2.86,0.347

File: Exp-Data_Prepared-Final/Box/md_C/Upholstery-PUFoamFR-Polyolefin-Babrauskas1985Upholstered_25kW_hor_R1.csv
Time (s),Mass (g),HRR (kW),MFR (kg/s),T Duct (K),O2 (Vol fr),CO2 (Vol fr),CO (Vol fr),K Smoke (1/m),MLR (g/s),HRRPUA (kW/m2),CO2 (kg/kg),CO (kg/kg)
0.0,,,,,,,,,0.0,-0.2,0.0,0.0
3.0,,,,,,,,,0.0,-0.7,0.0,0.0
6.0,,,,,,,,,0.0,0.0,0.0,0.0
9.0,,,,,,,,,0.0,-0.7,0.0,0.0
12.0,,,,,,,,,0.131,0.5,0.1,0.0
15.0,,,,,,,,,0.131,2.6,0.11,0.002
18.0,,,,,,,,,0.131,3.5,0.1,0.002
21.0,,,,,,,,,0.13,5.1,0.1,0.004
24.0,,,,,,,,,0.129,4.2,0.11,0.003
27.0,,,,,,,,,0.131,4.3,0.1,0.003
30.0,,,,,,,,,0.132,26.9,0.15,0.009
33.0,,,,,,,,,0.132,120.2,0.48,0.042
36.0,,,,,,,,,0.132,247.0,0.94,0.08
39.0,,,,,,,,,0.132,317.6,1.35,0.097
42.0,,,,,,,,,0.133,333.8,1.39,0.094
45.0,,,,,,,,,0.134,335.8,1.51,0.093
48.0,,,,,,,,,0.134,331.0,1.57,0.094
51.0,,,,,,,,,0.133,320.2,1.58,0.088
54.0,,,,,,,,,0.134,316.2,1.6,0.087
57.0,,,,,,,,,0.134,323.3,1.65,0.088
60.0,,,,,,,,,0.134,331.6,1.72,0.09
63.0,,,,,,,,,0.134,345.4,1.81,0.088
66.0,,,,,,,,,0.133,326.4,1.79,0.076
69.0,,,,,,,,,0.133,292.4,1.72,0.06
72.0,,,,,,,,,0.133,285.8,1.72,0.064
75.0,,,,,,,,,0.134,282.5,1.69,0.052
78.0,,,,,,,,,0.133,267.1,1.62,0.044
81.0,,,,,,,,,0.133,263.6,1.59,0.045
84.0,,,,,,,,,0.133,280.0,1.64,0.048
87.0,,,,,,,,,0.133,302.8,1.71,0.049
90.0,,,,,,,,,0.133,322.0,1.76,0.048
93.0,,,,,,,,,0.134,338.0,1.82,0.05
96.0,,,,,,,,,0.134,367.1,1.93,0.053
99.0,,,,,,,,,0.134,383.7,2.01,0.055
102.0,,,,,,,,,0.134,379.1,2.01,0.056
105.0,,,,,,,,,0.133,391.9,2.11,0.058
108.0,,,,,,,,,0.132,388.9,2.13,0.054
111.0,,,,,,,,,0.13,372.4,2.08,0.053
114.0,,,,,,,,,0.13,382.2,2.13,0.055
117.0,,,,,,,,,0.13,408.3,2.23,0.059
120.0,,,,,,,,,0.129,426.0,2.33,0.061
123.0,,,,,,,,,0.129,425.9,2.35,0.06
126.0,,,,,,,,,0.128,415.8,2.33,0.054
129.0,,,,,,,,,0.127,406.8,2.32,0.052
132.0,,,,,,,,,0.126,402.1,2.32,0.053
135.0,,,,,,,,,0.125,404.8,2.35,0.052
138.0,,,,,,,,,0.123,402.2,2.37,0.048
141.0,,,,,,,,,0.121,393.3,2.36,0.05
144.0,,,,,,,,,0.119,394.5,2.38,0.054
147.0,,,,,,,,,0.117,407.9,2.48,0.058
150.0,,,,,,,,,0.115,407.1,2.51,0.062
153.0,,,,,,,,,0.113,402.5,2.55,0.063
156.0,,,,,,,,,0.11,399.4,2.58,0.064
159.0,,,,,,,,,0.107,393.1,2.61,0.064
162.0,,,,,,,,,0.104,403.1,2.72,0.071
165.0,,,,,,,,,0.101,415.2,2.87,0.072
168.0,,,,,,,,,0.098,404.9,2.93,0.07
171.0,,,,,,,,,0.094,389.6,2.96,0.068
174.0,,,,,,,,,0.09,389.6,3.1,0.069
177.0,,,,,,,,,0.086,380.7,3.18,0.069
180.0,,,,,,,,,0.083,359.8,3.17,0.067
183.0,,,,,,,,,0.079,357.5,3.3,0.071
186.0,,,,,,,,,0.074,372.0,3.55,0.077
189.0,,,,,,,,,0.07,367.2,3.76,0.078
192.0,,,,,,,,,0.065,346.2,3.88,0.077
195.0,,,,,,,,,0.061,351.5,4.21,0.088
198.0,,,,,,,,,0.057,343.7,4.4,0.091
201.0,,,,,,,,,0.053,324.4,4.58,0.091
204.0,,,,,,,,,0.049,303.4,4.76,0.088
207.0,,,,,,,,,0.045,301.4,5.18,0.101
210.0,,,,,,,,,0.041,291.0,5.52,0.097
213.0,,,,,,,,,0.038,263.6,5.61,0.083
216.0,,,,,,,,,0.035,238.2,5.8,0.092
219.0,,,,,,,,,0.031,215.7,6.09,0.089
222.0,,,,,,,,,0.028,196.3,6.28,0.095
225.0,,,,,,,,,0.025,183.1,6.66,0.103
228.0,,,,,,,,,0.022,164.4,7.17,0.118
231.0,,,,,,,,,0.018,146.1,7.76,0.128
234.0,,,,,,,,,0.016,120.4,8.15,0.134
237.0,,,,,,,,,0.013,86.4,8.36,0.144
240.0,,,,,,,,,0.011,58.1,8.54,0.178
243.0,,,,,,,,,0.009,37.9,8.49,0.237
246.0,,,,,,,,,0.007,24.8,8.7,0.285
249.0,,,,,,,,,0.006,18.6,8.48,0.338
252.0,,,,,,,,,0.005,16.0,0.0,0.0
255.0,,,,,,,,,0.013,16.7,3.27,0.151
258.0,,,,,,,,,0.021,15.7,1.87,0.096
261.0,,,,,,,,,0.019,14.3,1.83,0.089
264.0,,,,,,,,,0.018,13.9,1.84,0.092
267.0,,,,,,,,,0.025,12.6,1.21,0.061
270.0,,,,,,,,,0.033,12.0,0.88,0.042
273.0,,,,,,,,,0.034,10.0,0.81,0.037
276.0,,,,,,,,,0.036,10.5,0.74,0.03
279.0,,,,,,,,,0.038,9.6,0.67,0.024
282.0,,,,,,,,,0.04,8.1,0.61,0.022
285.0,,,,,,,,,0.042,7.5,0.55,0.018
288.0,,,,,,,,,0.044,6.2,0.5,0.017
291.0,,,,,,,,,0.046,6.5,0.46,0.015
294.0,,,,,,,,,0.049,6.2,0.42,0.014
297.0,,,,,,,,,0.052,5.2,0.37,0.015
300.0,,,,,,,,,0.054,3.7,0.34,0.015
303.0,,,,,,,,,0.057,4.1,0.3,0.013
306.0,,,,,,,,,0.061,3.5,0.27,0.012
