Repository: RGreene723/cone-db

File: Exp-Data_Prepared-Final/FTT-White/2024/ABS_50kW_hor_R1.csv (part 1 of 2)
Time (s),Mass (g),HRR (kW),MFR (kg/s),T Duct (K),O2 (Vol fr),CO2 (Vol fr),CO (Vol fr),K Smoke (1/m)
0.0,64.75119,-0.0115416099882634,0.0273806487511535,323.708,0.2095328045,0.0004577190999999,2.6628999999999995e-06,0.0002280496509821
1.0,64.665422,0.0003662191017149,0.0270332512727487,323.824,0.2095143512,0.000431439,2.0031e-06,0.0003508431612407
2.0,64.73041,0.0196202921037174,0.0272847638750785,323.855,0.2094787427,0.0004172475,1.1830000000000001e-07,0.0003420674647449
3.0,64.750321,0.0331482172923341,0.0269142739230262,323.893,0.2094512153,0.0004140785,-7.883e-07,0.0002894417009283
4.0,64.749955,0.0190973297996946,0.0271100313853658,324.021,0.209479402,0.0004197055,-9.218e-07,0.0002105021080567
5.0,64.7503,-0.0023275494181886,0.0275881962361415,324.2,0.209516689,0.0004480365,9.252e-07,0.0001140231722991
6.0,64.750297,-0.0034541141461948,0.0280145545643956,324.309,0.2095190617,0.0004439179,2.8211000000000004e-06,0.0002192727003561
7.0,64.750801,0.0038723735851708,0.0277120213051168,324.363,0.209507343,0.0004320095999999,1.6325e-06,0.0001754145647018
8.0,64.749864,0.027695344595385,0.0269907031488751,324.489,0.209459315,0.0004290468,-2.268e-07,0.0002192694116967
9.0,64.749824,0.0461918070517727,0.0274121844252032,324.601,0.2094208547,0.0004392058,-1.1533e-06,0.0002368093071885
10.0,64.750611,0.0315474386252624,0.0277280758357122,324.688,0.209447644,0.0004561235,-8.391e-07,0.0003332836741064
11.0,64.712378,0.0093872771427848,0.0268986696679265,324.768,0.209482947,0.0004932007,1.4459e-06,0.0003157490578381
12.0,64.741237,0.002437928915068,0.0270356595438429,324.837,0.2094961875,0.0004962977,2.8957e-06,0.0001578773703367
13.0,64.751032,0.0162850147811255,0.027974753351559,324.835,0.2094703879,0.0004896984,2.3978e-06,0.0001929645104494
14.0,64.69952,0.0463571996108793,0.0276697672688103,324.882,0.2094138328,0.0004738197,-2.563e-07,0.000298219967145
15.0,64.738932,0.0586317455883496,0.0265444871511461,324.977,0.209385089,0.0004708992,-1.1718e-06,0.0001754228084434
16.0,64.751032,0.0430931170003652,0.0272525826582474,325.042,0.2094163846,0.0004870167,-4.924e-07,5.262705302146338e-05
17.0,64.702958,0.0268941595354339,0.0276391849756423,325.112,0.2094483039,0.0004932662,1.2344e-06,0.0001140189540401
18.0,64.738965,0.0169151191388421,0.0273061513675743,325.208,0.2094724193,0.0004697158,2.6311e-06,0.0001578738974911
19.0,64.751059,0.0207790827353852,0.0274585100363352,325.302,0.2094702708,0.0004463107999999,9.5e-07,0.0002718932549418
20.0,64.73017,0.0403865507989356,0.0268657298990252,325.409,0.2094321898999999,0.0004323136,-5.124e-07,0.000245583091635
21.0,64.745909,0.0441376678185202,0.0273567366466981,325.49,0.2094266568,0.0004303958,-1.0656e-06,0.0001929564070319
22.0,64.750928,0.0246506636162076,0.0270946208185962,325.558,0.2094630895999999,0.0004420819,-3.36e-07,0.000184183359278
23.0,64.740325,0.0017649055768287,0.0274156302356217,325.558,0.209505438,0.0004609694,1.7058e-06,0.0001315619101043
24.0,64.749056,-0.0031494846278166,0.0274544251984128,325.578,0.2095143313,0.0004645332,2.6246e-06,0.0001403324936375
25.0,64.751184,0.0067209992324017,0.027542691862536,325.666,0.2094882867999999,0.0004962604,1.0273e-06,4.385436467278135e-05
26.0,64.751059,0.0292895967392285,0.0270824749222643,325.693,0.2094165134,0.0006194447,-7.364000000000001e-07,3.5083579434694754e-05
27.0,64.666665,0.0450896940560757,0.0270176150113479,325.7,0.2093291538,0.000881223,-1.1749e-06,5.262479034987206e-05
28.0,64.646222,0.0764822929378938,0.0270667140686536,325.775,0.2091728169,0.0013183755,1.343e-07,0.0001666475855229
29.0,64.646354,0.1577975686030218,0.027144239354,325.953,0.2088923812,0.0018444257999999,1.23471e-05,0.0001666479187802
30.0,64.646354,0.2814283874422001,0.026832805313945,326.376,0.2085012059,0.0024332945,3.57275e-05,0.0001491034981168
31.0,64.645613,0.4988722201330367,0.0264652695495763,327.076,0.2078525309999999,0.0032601851999999,6.698380000000001e-05,9.647439328946156e-05
32.0,64.646592,0.7984124627137685,0.0263041617956602,328.145,0.2069757515,0.0043146065,0.0001147874,5.262321185593183e-05
33.0,64.568525,1.213604019484016,0.0256404464564597,329.568,0.2057791809,0.0054270105,0.0001679454,2.6312092626496244e-05
34.0,64.467507,1.7230425914650682,0.0253215542162549,331.274,0.2043756993,0.0065190942,0.0002225769,5.26254743911812e-05
35.0,64.446637,2.3315483648957884,0.0240641426813248,333.422,0.2025025723,0.0076578849,0.0002775843,-1.754126354311568e-05
36.0,64.287115,2.9858114306357355,0.0237610257949027,336.015,0.2006555437,0.00865812,0.0003321750999999,0.0001666442530201
37.0,64.088369,3.6080019177435942,0.0235565990036704,338.838,0.1988976148,0.0095483438,0.0003825067,8.770886089316308e-05
38.0,63.728456,4.238224188486406,0.0238391012515848,342.015,0.1973102185999999,0.0103814794999999,0.0004307613,0.0001403316517591
39.0,63.410488,4.674866384358469,0.0237173712865759,345.353,0.1960524931999999,0.011075351,0.0004701595,0.0002718989640516
40.0,63.431626,4.847422186757785,0.0225112466023703,348.346,0.1948663092,0.0117161856,0.0005066851,0.0001403364225449
41.0,63.371528,5.297056651960346,0.022854503321942,351.286,0.1938097899,0.0122146907,0.0005392979,0.0001140220321986
42.0,63.190255,5.480972188882438,0.0223756962483015,354.522,0.1929570823,0.0126328193,0.0005666493,1.7541754639418422e-05
43.0,62.907261,5.785004805667115,0.0226111203545299,357.833,0.1922458493,0.0130039984,0.0005897224,-2.6312092626514648e-05
44.0,62.455108,5.952588439268912,0.0224619132494176,360.906,0.1916393796,0.0133475379,0.000613988,-5.262473773134494e-05
45.0,62.273093,6.283740874944451,0.023055300390112,363.529,0.1911263688,0.0136902948,0.0006385061,8.770986941972631e-06
46.0,62.251837,6.53821389057859,0.0234124549827636,366.11,0.190662067,0.0140306339,0.0006622792,8.771079029930136e-05
47.0,62.174344,6.577368554307945,0.022960278739226,368.971,0.1901730734999999,0.014352427,0.0006837153999999,4.385594329685101e-05
48.0,61.75514,6.699757057572818,0.0228644903915075,371.453,0.1897172788,0.0147063283,0.0007000136999999,7.894109260362556e-05
49.0,61.654481,6.644479780079946,0.0221007494247111,373.88,0.1891796387,0.0151553864,0.0007183454,-2.6313487043547708e-05
50.0,61.571329,6.826426203429106,0.0221577091804048,376.552,0.1886496362999999,0.0156192591,0.0007369413,-4.3855899443728765e-05
51.0,61.232089,6.7978476022822045,0.0215738983435432,379.235,0.1881509644,0.0160451168,0.0007573835,5.2628158117197685e-05
52.0,60.752918,6.952194602366701,0.021589095087043,382.157,0.1876809165,0.0163477102,0.0007767364,3.508431612121019e-05
53.0,60.577285,7.12254579081262,0.0216004434407374,385.331,0.1871732162,0.0166048188,0.0007949549,8.771087800020009e-05
54.0,60.475586,7.177616004141024,0.0212761785059475,388.347,0.1866679996,0.0168831306,0.0008102982,0.0001578795804082
55.0,60.293102,7.100954493758971,0.0206482908870728,391.097,0.1862322056,0.0171257736,0.000824768,0.0001929629668877
56.0,60.01899,7.58994282074508,0.0216962399267053,393.649,0.1858418348,0.0173139369999999,0.0008421933,3.5085263330489874e-05
57.0,59.793993,7.615158214662093,0.0214406813515068,396.243,0.1854831552,0.0175111066,0.0008613721,-1.754307021168276e-05
58.0,59.594714,7.774133122196984,0.021635317462471,399.078,0.1852007503999999,0.0176793816,0.0008785708,0.0001929704919775
59.0,59.477114,7.648327003511534,0.0210555783542221,401.543,0.1849423892,0.0178015101,0.0008907596,0.0001052588422819
60.0,59.215861,7.759446513016988,0.0210820117173359,403.508,0.1846384931,0.0178899371,0.0008991655,0.0001140316097578
61.0,58.197771,7.857384546901007,0.0210990813867036,405.596,0.1843661008,0.0179611275,0.0009056676,0.0001754324563613
62.0,58.117863,7.841105377280798,0.0209244824534597,407.934,0.1842160616,0.0180187704,0.000909852,0.0001666580837794
63.0,58.075209,7.73976176407742,0.0206247898929253,409.881,0.1841865419999999,0.0180037388,0.0009125533,8.771552647894775e-05
64.0,57.893905,7.71588037679206,0.020533519678981,412.188,0.1841868066,0.0178434167,0.0009124303,0.0001841956985693
65.0,57.696105,7.70392277733985,0.0205003896579115,414.369,0.184233435,0.0175967841,0.0009072044,0.0002192856367
66.0,57.412551,7.821893122604632,0.0209237216145593,416.395,0.1843937677,0.017373762,0.0009009138,0.0002192856367
67.0,57.192474,7.702115286033256,0.0207961245306538,418.151,0.1846310847999999,0.0172121236,0.0008955453,0.0002806882813735
68.0,56.993103,7.603176399565015,0.0207578904034027,419.439,0.1848868092,0.0171421603,0.0008925698999999,0.0003070091011409
69.0,56.315629,7.703974265464986,0.0212351158696198,420.729,0.1850860176,0.0171793778,0.0008917401,0.0002719174523401
70.0,56.072157,7.541201465000109,0.0209146165132519,422.096,0.1852043152,0.0172485411,0.0008916019,0.0002192887065672
71.0,56.050404,7.52389084398665,0.0208667946295184,423.007,0.1851866206,0.0173454995,0.0008903419,0.0002368353554708
72.0,55.891168,7.563605093245648,0.0208613923198848,424.131,0.1850329945,0.0175307176,0.0008926398,0.000175432280934
73.0,55.53143,7.386072339346206,0.020196285739752,425.536,0.1847962705999999,0.0177927537,0.0008965381,0.0001841999348265
74.0,55.369647,7.49428160425228,0.0203478361955754,426.588,0.1845939374,0.0180423299,0.0009027338,7.89437764813058e-05
75.0,55.187491,7.544980011099841,0.0203807215802903,427.937,0.1844311837,0.0182991069,0.0009103996,0.0001315709873249
76.0,54.82505,7.6270814483437075,0.0204299822362703,429.562,0.1842054763999999,0.0185022446,0.0009185752,8.771100953972222e-06
77.0,54.587884,7.64994751344135,0.0202057649201166,431.184,0.183856572,0.018689044,0.0009239855,0.0002368232778267
78.0,54.466689,7.978890544870394,0.0207823749596961,433.146,0.1835035035,0.0188783628,0.0009310185999999,7.894227664582566e-05
79.0,54.110749,7.748336390334433,0.0198955059761479,434.835,0.1831368648999999,0.01906962,0.0009410146,7.894109260362556e-05
80.0,53.806161,8.026733349146355,0.0203950670113219,436.286,0.1828532717,0.0192577662,0.0009548231,7.016877256393436e-05
81.0,53.591208,8.070274438766562,0.0203549111536739,437.741,0.1826357251,0.0194694272,0.0009699391,-8.771022025311435e-06
82.0,53.351003,7.897601236176235,0.0198035702451155,439.215,0.1824519287,0.019683555,0.0009886975,2.6312829280636512e-05
83.0,52.938011,8.303731611248486,0.0206833084346714,440.581,0.1822485268,0.0198934819,0.0010053879,-3.508435119975637e-05
84.0,52.763645,8.202014983237353,0.0201455907748021,441.922,0.1818621787,0.0201233301999999,0.0010258916,1.754233346569521e-05
85.0,52.577618,8.257392816708355,0.0199324831056545,443.429,0.1813793726,0.0204007402,0.0010469842,8.771057104102113e-06
86.0,52.221388,8.233455229906415,0.0196524266933685,444.88,0.1810397967,0.0206903138,0.0010677189,2.6312855590895517e-05
87.0,51.983198,8.305504198003051,0.0196507587976396,446.333,0.1807576752,0.0209885571,0.001086822,-4.385423312503352e-05
88.0,51.783117,8.268160497015717,0.0193622065940094,447.811,0.1804225525,0.0213672034,0.0011005947,0.0001052528431176
89.0,51.259367,8.535560594430805,0.0197002845351833,449.359,0.1799847666,0.0217025326,0.0011102655,0.0001140272768533
90.0,50.97924,8.917580782551594,0.0201496498601746,451.005,0.1793839622999999,0.021931329,0.0011195578,0.0001666525845285
91.0,50.779397,8.767544369094582,0.0194763222911046,452.576,0.1788943838,0.0221011473,0.0011305894,0.00019296354572
92.0,50.180203,8.969748931797179,0.0197476210971059,454.675,0.1786177456,0.0222635731,0.0011423912,0.0002105016871014
93.0,49.963069,8.794582249982973,0.0192475233471379,456.322,0.1783987799,0.0225534007,0.0011545577,2.631196108299224e-05
94.0,49.859741,8.838586472162243,0.0192637365685537,457.586,0.1782090792,0.0229530063999999,0.0011628436,-2.6312487256472483e-05
95.0,49.605037,9.03468327168432,0.019551395233596,458.844,0.1779333615999999,0.0233732443,0.0011697422,0.0001929589151595
96.0,48.657984,9.06461376027474,0.0194202830063611,460.105,0.1775723846,0.0237979369,0.0011813843999999,7.893998753263136e-05
97.0,48.607057,8.813132644847393,0.0185928097260398,462.026,0.1770628373,0.0241800480999999,0.0011957142,3.50837548355968e-05
98.0,48.486354,8.835424794051992,0.018326354043829,464.128,0.1765038313,0.0245334912,0.0012177624,0.0001140204360946
99.0,48.045029,9.2000469712817,0.0187504537030905,466.158,0.1759341018,0.0247975754,0.0012405964,8.77079400682922e-06
100.0,47.626973,9.509162031903855,0.0190563624421127,468.089,0.1753743314,0.0250752835999999,0.0012596855,0.0001315690139117
101.0,47.389513,9.80270652750431,0.0193693186301582,469.99,0.1748919846,0.0253480341,0.0012742516,0.000140341193654
102.0,47.183791,9.618739233751358,0.0187262466300728,471.838,0.1743812368,0.0256170622,0.0012907081,-4.385576788748591e-05
103.0,47.064656,9.865321976053387,0.0189819392495217,473.529,0.1739675732,0.0258382945,0.0013100511,7.894109260362556e-05
104.0,46.729033,10.055487856080918,0.0192130055340382,475.801,0.1737237309,0.025933823,0.0013274531,0.0001578852637304
105.0,45.93005,9.664941488714277,0.0183553375134955,477.685,0.173513578,0.0260060711,0.001341226,0.0001227971937697
106.0,45.590666,9.801474854263418,0.018507001143619,479.397,0.1733060626,0.0261135488,0.0013487484999999,0.0001578805276003
107.0,45.392319,10.125351922134223,0.0189829288510228,480.768,0.1730493222999999,0.0262599826,0.0013512556,0.0002543657428531
108.0,45.268788,9.988810708169936,0.0185992043868129,481.964,0.1727998177,0.0264055338,0.0013540857,0.0001841936726009
109.0,45.088716,10.065731218921243,0.0186343285765988,483.658,0.1725877738,0.0265230672,0.0013591802999999,0.0001315684876758
110.0,44.32916,9.97136907567582,0.0184065349267234,485.434,0.1724805875999999,0.0265819678,0.0013650499,8.771219355847908e-05
111.0,43.906616,9.7718027378949,0.0179958314278378,487.062,0.1723886785999999,0.026655397,0.0013691988,4.38567765033787e-05
112.0,43.76902,9.4620642259214,0.0173744618047644,488.422,0.17226487,0.0268052267,0.001370037,8.771627203055198e-06
113.0,43.509,10.050782499289683,0.0183785913156129,489.911,0.1720916147,0.0269949746999999,0.0013727074,-1.7543263178569156e-05
114.0,42.885616,10.507726938976564,0.0190700321895482,491.172,0.1718052746,0.0271784408,0.001379053,-2.631506580879786e-05
115.0,42.584561,10.266564552327155,0.0185301116911228,492.566,0.1715861736,0.0273441546,0.0013928363999999,1.7543035127191305e-05
116.0,42.468782,10.15853379801167,0.0182603533445629,493.754,0.1714189829,0.0274758560999999,0.0014100763999999,0.0001140309255927
117.0,42.288258,10.384096545594913,0.0186076544207684,495.079,0.1712823888,0.0276192196,0.0014262451,3.508768421080587e-05
118.0,41.764741,10.389244105536678,0.0185511985554795,496.383,0.1711197595,0.0278320708,0.0014402204,8.771697372975704e-06
119.0,40.915366,10.477844496882362,0.0185932714959969,497.759,0.1708678944,0.0280297983,0.0014510005,8.771723689130592e-06
120.0,40.823761,10.539503993300857,0.0185301412997292,498.93,0.1705105151,0.0282207931,0.0014608879,0.0001491207938899
121.0,40.760895,10.213524630413236,0.0178588526743653,500.444,0.1702868348,0.0283882807,0.0014705269,0.0001052606316399
122.0,40.504314,10.32654155229656,0.0179958449982589,502.099,0.1701456686,0.0285039902,0.0014798965999999,-8.771609662076565e-06
123.0,40.285096,10.740445922190595,0.0186396077014285,503.132,0.1699805587,0.0285996341,0.001486966,7.017529824490144e-05
124.0,40.003353,10.974799622526325,0.0189651884892383,504.462,0.1697870561,0.0288294927,0.0014941786,8.771710531911418e-05
125.0,39.384349,10.79879946708943,0.0185686993749963,505.81,0.1695312511999999,0.029262343,0.001505913,6.140206582508383e-05
126.0,39.005882,10.378108445065108,0.0176961174338585,507.069,0.1691500919,0.029691553,0.0015238541,9.64907938631196e-05
127.0,38.780826,10.412863748257402,0.0175508857686847,508.189,0.16866386,0.0300281357,0.0015506144,5.26311052663924e-05
128.0,38.504046,10.490100802352057,0.0174566119883054,509.948,0.1681574150999999,0.0302033247,0.0015745261,6.140347806952729e-05
129.0,37.794187,10.7264818291335,0.0176667600842113,511.83,0.1677363076,0.0303744358,0.001600541,0.0002105256842241
130.0,37.479168,10.857923721572927,0.017749979818496,513.695,0.1674031403,0.0306314917,0.0016259737,-8.771732461630803e-06
131.0,37.201703,10.847021241020736,0.0176025623538514,515.357,0.167061472,0.0309613524,0.00164879,-2.63146710999554e-05
132.0,36.463043,11.166028378769733,0.017960552907541,516.447,0.1666601211,0.0312879321,0.0016717199999999,0.0002456039653412
133.0,36.250288,10.687649816892636,0.0170363792066656,517.592,0.1662630083,0.031532529,0.0016928773999999,0.0001842017767375
134.0,36.080303,11.135390894080652,0.0175976869731316,518.982,0.1659015089,0.0316570733,0.0017073763,0.0001403477895451
135.0,35.841231,10.505428153450396,0.0164890291576951,520.567,0.1656166557999999,0.0317378302,0.0017159361,0.0002105275789651
136.0,35.590491,11.170186963877615,0.0174338155278266,521.861,0.1653683802999999,0.0318710418,0.0017239597,0.0002543860921232
137.0,34.979084,11.10884623693588,0.0172661200318216,523.128,0.1651616714,0.0320935641,0.0017344845999999,0.0002543822763875
138.0,34.662282,10.67064230439033,0.0165352601076636,524.211,0.1649947282999999,0.0323380132,0.0017509425,-1.7543912281497484e-05
139.0,34.391937,11.077885159843149,0.0170914833910848,525.212,0.1647758601,0.0325546939,0.0017725233,7.017424563529055e-05
140.0,33.538082,11.295289892840785,0.0173390884750477,526.4,0.1645394598,0.0327076842,0.0017943121,7.017354390983334e-05
141.0,33.176115,11.305562908301242,0.0172222792681344,527.409,0.1642024221,0.032834398,0.0018085573999999,0.0002368370132812
142.0,32.895128,11.589221198070057,0.017527373249297,529.1,0.1638730039,0.0330046206,0.0018250731,0.0002017520658259
143.0,32.107201,11.987311670074089,0.0180274046896885,530.483,0.1635866369,0.0332922441,0.0018411147,0.0002368384342816
144.0,32.016854,11.767042228963325,0.0176485475445857,531.896,0.1634060255,0.0336731671,0.001855471,0.0001578912632365
145.0,31.876134,11.50875354454175,0.0171904440560863,533.209,0.1631706398,0.0340317267,0.0018686691,8.771640360479904e-05
146.0,31.595189,11.609288340839488,0.0171864768604706,534.324,0.1627368219,0.0343685444,0.0018798327,8.771508792186531e-05
147.0,31.374558,11.71764170999425,0.0171549598618806,536.282,0.1622139863,0.0346672216,0.0018862417,0.0002368225674161
148.0,30.531526,11.79698019152898,0.0170820867342562,537.763,0.1616924549999999,0.0349562255,0.0018917861,0.0001491106545025
149.0,29.935347,11.694138041870955,0.0167746185426758,539.455,0.1612300832,0.0352738614,0.0018970061999999,0.0001578827377575
150.0,29.674503,11.678351088950476,0.0166354979992148,541.508,0.1608786677,0.0355386016,0.0019037578,0.0001403400710085
151.0,29.475185,11.822472368563606,0.01673390133916,543.088,0.1605710342,0.0356814248,0.0019144492,8.771228126327328e-05
152.0,28.546725,12.059384343951644,0.0169753830575749,544.696,0.1603075537999999,0.0357788438999999,0.0019233307,0.0001754300004276
153.0,28.334958,11.915609782874489,0.0166811331214763,546.122,0.1600277447999999,0.035974183,0.0019304601,6.140132902391387e-05
154.0,28.251561,12.142297747206426,0.0169173937563019,547.54,0.1597452771999999,0.0363652110999999,0.0019394873,7.894456589146586e-05
155.0,27.987753,12.950264162899414,0.0179585231627453,548.442,0.159449793,0.0368375212999999,0.0019556894,0.0001841947776704
156.0,27.688926,11.834542109762747,0.016298185139934,549.836,0.159059136,0.0372587189,0.0019775616,0.0002017389529445
157.0,26.901236,11.93439114183321,0.0162539437381068,551.226,0.1584804242,0.0376344828,0.0019993118,0.0002982307025295
158.0,26.485211,12.412466053570713,0.0167262573767432,553.281,0.1578971686,0.0381415655,0.0020191376,0.0002719133738226
159.0,26.181028,12.70160600098572,0.0169601999016335,554.932,0.1573558021,0.0387863217999999,0.002040296,9.648703088537551e-05
160.0,25.323246,12.293278620215633,0.0161939088340487,556.335,0.1565563838,0.0396636997,0.002077116,0.0002280583164195
161.0,25.040713,12.22536353174417,0.0158363754222464,557.548,0.15560356,0.0404451548,0.0021230802,0.0002105172635579
162.0,24.942572,12.43865764531064,0.0158169505133408,559.653,0.1545891333,0.0409372767,0.0021922176,0.0001666577504812
163.0,24.678903,13.107912325709444,0.0164122286239142,561.867,0.1537491621,0.0411970679,0.0022592372,0.0001403468071381
164.0,23.896979,12.44198933046155,0.0153930664051645,564.769,0.153098184,0.0413340438,0.0023159432999999,0.0001228027194515
165.0,23.239398,13.10432988448966,0.0160575640852241,566.898,0.1525569754,0.0415243244,0.0023613642,0.0002368393816229
166.0,22.798628,13.526219084422245,0.0164529291162563,568.475,0.1521120596,0.0418275777,0.0023997662,0.0001228072631606
167.0,22.558329,13.52245236292674,0.0163551964430015,569.907,0.1517568164,0.0421134504,0.0024348833,0.0001403550878494
168.0,22.275586,12.728647728403692,0.0153251787396521,571.698,0.1514570441,0.0424084962999999,0.002473514,0.0002280747369449
169.0,21.414604,12.807823691775042,0.0153414525116979,573.383,0.1510995716,0.0428582284,0.0025143165,6.14061799400082e-05
170.0,21.051923,12.38055894757676,0.0147706033377344,575.349,0.1507798941,0.0434492944,0.0025551732,0.0002105252631734
171.0,20.847351,13.165418469323054,0.0155966292621009,576.806,0.1502752347,0.0441654944,0.0025945793,0.0001754363158264
172.0,19.845023,15.7514256601578,0.018400849691338,578.371,0.149398742,0.0448143668,0.0026352237,0.0002192895836857
173.0,19.68103,15.150429405218148,0.0173886539958368,580.787,0.1483371242,0.0452464894999999,0.0026806896,0.0002543804957486
174.0,19.540942,13.998731980716611,0.0158494611790015,582.997,0.1475204981,0.0454633759,0.0027255489,0.000280686316663
175.0,19.265442,13.652467455877456,0.0153275184181945,585.042,0.1470077932,0.0455869987,0.0027606067,0.0001929693342331
176.0,18.887663,13.106536108273511,0.0146232490199546,587.301,0.1466224689,0.0457001917,0.0027881103,-7.894290814834468e-05
177.0,17.602181,14.122659849623863,0.0156773587442904,588.882,0.14633419,0.0456233989999999,0.0028073203,0.0001140302414355
178.0,17.222229,15.198178248953624,0.0168082629572546,590.178,0.146166592,0.045272923,0.002817098,0.0001228023510574
179.0,16.982705,13.290263706141417,0.0147250947640415,592.094,0.1463549803,0.0447523221,0.0028128179,3.5087087729315835e-05
180.0,16.268216,13.344260468421949,0.0149091564188844,593.676,0.146919456,0.0442842310999999,0.0027955098,0.0
181.0,15.859201,14.048672259935842,0.0158655903413851,594.776,0.1476130327,0.0438433376,0.0027712864999999,5.263121053048564e-05
182.0,15.630805,14.493034908736332,0.0164918060449748,595.577,0.148136786,0.043323025,0.0027330356,0.0001578936315898
183.0,15.194904,13.57533948136352,0.0155047841349901,596.092,0.1484408786,0.0427961988,0.002691555,9.648963599115184e-05
184.0,14.456158,12.655402681929456,0.0145559925175378,597.303,0.1489246985,0.0423094145,0.0026505319,3.5086912299197574e-05
185.0,13.967217,13.400963469965593,0.015573125830645,597.716,0.1495708403,0.0419163554,0.0026157450999999,2.6315171067037463e-05
186.0,13.734908,13.767824350759948,0.0161914959228962,597.432,0.1503090113,0.0414586198,0.0025833555,0.0001578868425053
187.0,13.535682,13.8261520996605,0.016422799080193,597.41,0.1509339921,0.040986654,0.0025518258,0.0001491185571441
188.0,13.41065,12.93065714725706,0.0154858496689053,598.158,0.1514511577999999,0.0405600328999999,0.0025261119999999,0.0
189.0,12.986197,12.27245234178922,0.0148045064668135,598.473,0.1519104724,0.0401362013999999,0.0025074175,0.0001228075087755
190.0,12.000553,12.99796700731169,0.0158016328870796,598.585,0.1523930576,0.0396976773,0.0024960119,0.0001052612631934
191.0,11.629079,13.033623725085164,0.0160063701104686,598.779,0.1529889529,0.0393046383,0.0024858465,4.385993421313361e-05
192.0,11.346039,13.146210925562784,0.0163843397068216,599.109,0.1538242763,0.0388670989,0.0024685452,1.7544105267076733e-05
193.0,10.967972,12.450316160175188,0.0156870050887002,598.97,0.1544803656999999,0.0382922824,0.0024361756,0.0002719307763407
194.0,10.811735,12.736593264936475,0.016176515141145,598.68,0.1550109542,0.0375655913,0.0023999629999999,0.0003333356667227
195.0,10.473854,12.21073775729426,0.0156436542519822,598.786,0.1555804462,0.0368228874,0.0023442998,0.0002017544868511
196.0,9.503718,12.39340468437547,0.0161365985814441,598.8,0.1565094019,0.0361288996,0.0022759384999999,0.0001754421053386
197.0,9.206791,12.20213127336645,0.0162437187377517,598.722,0.1577231434,0.0353690018,0.0022006597,0.0001491300398278
198.0,9.104313,12.0704869560819,0.0163814530266338,597.392,0.158777005,0.0346077856,0.002128507,3.508873687137311e-05
199.0,8.848243,11.91865062518771,0.0164872321006443,596.183,0.1598054341,0.0338408614,0.0020525486,9.649282020236432e-05
200.0,8.386647,12.0821056062078,0.0170313403433121,595.021,0.1608117167,0.0330387404,0.001973925,0.000192984964953
201.0,7.640361,11.33428986067676,0.0162203383511923,593.923,0.1616420954,0.0321879841,0.0019066452999999,0.0003070183114372
202.0,7.324527,10.84654697427247,0.0158137243201872,592.853,0.1626114253,0.031337305,0.0018422221,0.0002982462105577
203.0,7.201137,10.767165940488116,0.0161194039833052,591.744,0.163905324,0.030421484,0.0017809796,0.0002543771889166
204.0,7.022451,10.994858084599723,0.0169386804554196,590.457,0.1652546502,0.0295027126,0.0017222008,0.0001491206447739
205.0,6.176954,10.524082573928569,0.0167263657433382,589.129,0.1666872328999999,0.0284636027,0.0016610498,0.0003245531274399
206.0,6.058474,10.107508312961937,0.0165232718549964,587.514,0.1679676885,0.0274227597,0.0015988743,0.0002368381974482
207.0,5.914632,9.669437630920951,0.016197784767965,585.984,0.1690405078,0.0265805987,0.0015471336999999,0.0002543858377375
208.0,5.472679,9.272111644273792,0.0159170210592832,584.375,0.1701045986,0.0256534855999999,0.0015032715,0.0003157869474238
209.0,5.214622,9.467523657184332,0.0167232714311005,582.417,0.1712980291,0.0246817932999999,0.0014531419,0.0002456110877717
210.0,5.096811,9.188528191317769,0.0167638590201795,580.143,0.1725831647,0.0237423846999999,0.001401829,0.0001491164695707
211.0,4.433085,9.353123577840806,0.0175960658338915,577.649,0.1737829998999999,0.0227705637,0.0013530369,0.000236832276738
212.0,4.271058,8.715482301770527,0.0170010851651991,575.261,0.1751253991999999,0.0217880988,0.0013029428,0.0003333160009404
213.0,4.025074,8.744021696851414,0.0177130819239138,572.782,0.1764663931,0.0208227328999999,0.0012571762,0.0002192891451255
214.0,3.730034,8.351311827466647,0.017740588480338,570.163,0.1780293425,0.019920773,0.0012106147,0.0003683989487486
215.0,3.586411,7.803706423100658,0.0173440627205467,567.553,0.1794615574999999,0.0190283113,0.0011608954,0.000412252050311
216.0,3.405731,7.519284709137509,0.0174831505995337,564.649,0.180864228,0.0179789802,0.001103311,0.0003245385235807
217.0,2.79852,7.507193224777772,0.0182763456624136,561.796,0.1822429847,0.0168813232,0.0010434126,0.0003684018957879
218.0,2.586091,7.001135645647083,0.0178740195271796,559.072,0.1835697334,0.0159575342,0.000988838,0.00029822115993
219.0,2.56841,6.720466725808107,0.0181878182800973,555.998,0.1850522974,0.0151651306,0.0009407602,0.0002280532995066
220.0,2.408727,6.335649874439873,0.0182119372699837,552.657,0.1864804280999999,0.0144493116,0.0008988358,0.0003069952867337
221.0,2.286113,6.17680057626367,0.0186429925682127,549.144,0.1876117397,0.0136956457,0.0008643016,0.0002982307025295
222.0,2.188021,5.867701197466241,0.0184332176211365,545.754,0.1885579973,0.0128080842,0.0008273947,0.0004210328431139
223.0,1.472312,5.754240434616624,0.0187677616169416,542.621,0.18942751,0.011935951,0.0007845881,0.000342099276464
224.0,1.507095,5.528396409514921,0.0188770744497318,539.406,0.190425313,0.011019334,0.0007359487,0.0001578900001448
225.0,1.402667,5.1138652448935495,0.0187477813324958,536.08,0.1917916119,0.0101148682,0.0006848618,0.0003333183340477
226.0,1.283696,4.881271863137795,0.0196511388749229,532.422,0.1933966109,0.0092478878,0.0006340711,0.0003508628076549
227.0,1.265554,4.442559218592467,0.0197042675393006,528.65,0.1949055303,0.0084099126,0.0005895906,0.0005526196978076
228.0,1.182314,4.106473637396771,0.0198007035273318,524.89,0.1961188951999999,0.007632444,0.0005420128,0.0004298153204595
229.0,1.160155,3.8202541924664986,0.0198447114947441,521.041,0.1971328846,0.0069317532,0.0004895264,0.0003421037237349
230.0,1.08327,3.605803894160757,0.0200435466478606,517.136,0.1980111351,0.0062352204,0.0004455868999999,0.0003333256668856
231.0,0.904878,3.3863457845146896,0.0203292282081706,513.287,0.1989245100999999,0.0055602598,0.0004033911,0.000438602193146
232.0,0.781333,3.11351618591177,0.0207084964637018,509.443,0.2000007222,0.0048977534,0.0003595638999999,0.0004385986843116
233.0,0.761685,2.685070997260642,0.0204160310559727,505.619,0.2012074475,0.0043108653,0.0003179127,0.0004824337073047
234.0,0.676463,2.351295327522201,0.0207567124799755,501.79,0.2023660917999999,0.0037765396,0.0002784636,0.000438584649533
235.0,0.656166,2.1056068102359564,0.0215219736686446,498.033,0.2033568643,0.0032697532,0.0002425563999999,0.0003157828422785
236.0,0.655982,1.8286824548598788,0.0214352184136771,494.337,0.2041661936,0.0028261894,0.0002114968,0.0001578917369017
237.0,0.579198,1.5513278102499042,0.0215363486213141,490.714,0.2050077465,0.0024180272999999,0.0001858796,0.0003070130922004
238.0,0.560315,1.2584312394402866,0.0213283183473147,487.088,0.2058155755,0.0020854426,0.0001680414,0.0003508547383255
239.0,0.477917,1.0157143406646454,0.0216056517357751,483.483,0.2065526875,0.0017955890999999,0.0001563158,0.0003508519316907
240.0,0.457581,0.835394722483706,0.0222096054047976,479.917,0.2071338141,0.0015493772,0.0001458896,0.0004122433938025
241.0,0.458422,0.691999897367019,0.0220485318655142,476.414,0.207524561,0.0013584223,0.000138331,0.0004648623081136
242.0,0.458397,0.5781473713219292,0.0222259112054843,473.064,0.2078559967,0.0012159579,0.0001339362,0.0005087215665304
243.0,0.457714,0.4557947786700106,0.0220247117147141,469.852,0.208172419,0.0011245894,0.0001324945,0.0002455936508303
244.0,0.38051,0.3743594409767614,0.0224566650761314,466.719,0.2084069101,0.0010740064,0.0001340682,0.000315759160839
245.0,0.361443,0.318976205613705,0.0226303279623745,463.733,0.2085638008,0.0010074513,0.0001356882,0.0004911730589221
246.0,0.362362,0.2775480790940143,0.0222896995611999,460.82,0.2086683701,0.0009479356999999,0.0001340301,0.0003420650705567
247.0,0.439619,0.2725254907307818,0.0227695311773919,458.005,0.2087046427,0.0009062283,0.0001321471999999,0.0004034668114526
248.0,0.38206,0.2518178601571849,0.0227001550615633,455.299,0.208757848,0.0008884904,0.0001300651,0.0004999332590448
249.0,0.36176,0.2133540259311426,0.0222711448712981,452.707,0.2088420195999999,0.0008906699,0.0001290781,0.0005350184345754
250.0,0.361731,0.1896652385368633,0.0225427458856942,450.198,0.2089060737999999,0.0008926429,0.0001304355,0.0004122318523572
251.0,0.278546,0.1815398117918651,0.0227211258945161,447.767,0.2089339354,0.0008723992,0.0001303132,0.000306984543053
252.0,0.257081,0.1885850036290369,0.0225702898921386,445.453,0.208917957,0.0008542835999999,0.0001286261,0.0002631276350781
253.0,0.340818,0.208701111789808,0.0226113600588236,443.166,0.2088727502,0.0008398825,0.0001272622,0.0003332903389193
254.0,0.362021,0.2084794383513388,0.0227100605495783,440.98,0.2088751609,0.0008421905,0.000126926,0.0004034458344515
255.0,0.361628,0.1916152121831096,0.0227068657820697,438.863,0.2089135174999999,0.0008563175,0.0001268373,0.0004473100471886
256.0,0.278598,0.1802307027170081,0.0227166337061898,436.804,0.2089421626,0.0008520787,0.0001278312,0.0004034385736893
257.0,0.257842,0.1772866242321537,0.0228003625040459,434.77,0.2089564517,0.0008291028,0.0001258809,0.0002806537626174
258.0,0.257553,0.191537413197542,0.0230106578071822,432.813,0.2089323136999999,0.0008057124999999,0.0001215599,0.0002718850994845
259.0,0.257579,0.2054427043208097,0.0231350700048527,430.875,0.2089041187,0.0007981496,0.0001180928,0.0004209907460188
260.0,0.257921,0.1933100575466453,0.0231389679173228,429.044,0.2089336204,0.0007998815,0.0001163961,0.0004034490615403
261.0,0.25758,0.1714662752770983,0.0230530872204039,427.227,0.208978779,0.0008259286,0.0001175853,0.0004823676260118
262.0,0.257789,0.1612382361998556,0.0229229346574557,425.451,0.2090016049999999,0.0008207929,0.0001197102,0.0003859062545924
263.0,0.257763,0.166671360521433,0.0230662156882427,423.756,0.2089971895,0.0007916844,0.0001192077,0.0003859159010225
264.0,0.257107,0.183132327080781,0.0231287728107855,422.181,0.2089637859999999,0.0007710707,0.0001168440999999,0.0003771497988626
265.0,0.257893,0.1960650860463492,0.0234559195652636,420.562,0.208941912,0.0007624337,0.0001143278,0.0003683779524635
266.0,0.258131,0.1820624727783953,0.0237833353785288,418.997,0.2089820455,0.0007614096,0.0001122021,0.0004034579363017
267.0,0.257082,0.1592279241442055,0.0233165045062468,417.44,0.2090241627,0.000780607,0.0001117665,0.0003508298310007
268.0,0.256397,0.1494970472743369,0.0234731437824101,415.9,0.2090506182,0.0007763783,0.0001118779999999,0.0004034522886797
269.0,0.257342,0.1516593600169101,0.0233103809148024,414.456,0.2090506462,0.0007459306,0.0001081284,0.0003859112706769
270.0,0.257711,0.1624784215976372,0.0232860620268138,413.111,0.2090293968,0.0007296709999999,0.0001035295,0.0004297620311129
271.0,0.179326,0.1754961589664351,0.0235163860319123,411.725,0.2090048506,0.0007233013,0.0001002496,0.0003771467820334
272.0,0.159811,0.1559491127837138,0.0235523444546322,410.344,0.2090508689,0.0007310585,9.79101e-05,0.0004034575328944
273.0,0.160389,0.1330561699403925,0.0236023924566261,409.061,0.209101797,0.0007503026,9.73529e-05,0.0005437856944434
274.0,0.160101,0.1261741618983696,0.0236565215351899,407.804,0.2091201167999999,0.0007429258,9.77301e-05,0.0004473167560644
275.0,0.237881,0.1275759702709825,0.0236223495185211,406.545,0.209122023,0.0007191564,9.58114e-05,0.00054380526877
276.0,0.179903,0.1466386435122822,0.0237145689406855,405.32,0.2090832473,0.0007001565999999,9.34527e-05,0.0004473319635953
277.0,0.15997,0.1596889047358291,0.0236079960744059,404.175,0.2090528528,0.0006935508999999,9.18719e-05,0.0003333006699078
278.0,0.159444,0.1433957025324112,0.0232890079436649,403.044,0.209081992,0.0007156904999999,9.19062e-05,0.0003332956709621
279.0,0.159129,0.1323363593373701,0.0237485217948198,401.933,0.2091127436,0.0007232936,9.24973e-05,0.0001227943697251
280.0,0.160231,0.1249056702516504,0.0235861363810977,400.879,0.2091334377,0.0006983345,9.22848e-05,0.0003508266739877
281.0,0.159577,0.1329277388608993,0.023702434908857,399.862,0.2091203674,0.0006819802,8.96925e-05,0.0004560723961916
282.0,0.159339,0.1526539099926653,0.0235435742383211,398.846,0.2090756757,0.0006682055,8.631929999999999e-05,0.000552555050255
283.0,0.159654,0.1501663359405038,0.0238445308746171,397.842,0.209085869,0.0006723161,8.43171e-05,0.0004736292696453
284.0,0.159838,0.1297428001978737,0.0236423241039237,396.9,0.2091270747,0.0006905742,8.44725e-05,0.0003069928309673
285.0,0.07736,0.1193287460966943,0.0241108735067012,395.93,0.2091556469,0.0006952514,8.56838e-05,0.0004736358997788
286.0,0.138689,0.1124608346140594,0.0240045692935795,394.969,0.2091739365999999,0.0006779556,8.57741e-05,0.000491179443539
287.0,0.159129,0.1231738636964627,0.0238338449194624,394.099,0.209153154,0.0006531299,8.3169e-05,0.0005350483934077
288.0,0.159181,0.1447242049509192,0.0240789395204515,393.242,0.2091101219,0.0006405183,7.96645e-05,0.0003245407952038
289.0,0.159207,0.1346326637793781,0.0240229040487434,392.457,0.2091322522,0.0006468947,7.71601e-05,0.0004999522546942
290.0,0.158892,0.1159098690092842,0.0240225419355727,391.609,0.2091724582999999,0.0006636475999999,7.616e-05,0.0006402654020458
291.0,0.159338,0.0988920762300948,0.0238364612095697,390.796,0.2092102633,0.0006623595,7.64281e-05,0.0005174732247035
292.0,0.159995,0.0992463593043991,0.023817942531933,389.959,0.209215111,0.0006372582,7.469329999999999e-05,0.0006051775255132
293.0,0.077622,0.1145588046632943,0.0239145525509707,389.108,0.2091844805,0.0006224797,7.18952e-05,0.0005788692212845
294.0,0.057287,0.1294510683325967,0.0239910827981034,388.399,0.2091533712,0.0006139811,6.95623e-05,0.0007455338906436
295.0,0.056763,0.1173080323248986,0.0238839908509369,387.733,0.2091794498,0.0006205234,6.81128e-05,0.0006753795011191
296.0,0.056185,0.0994235963879043,0.0240173656930153,387.039,0.2092174736,0.0006431395,6.86722e-05,0.0006929252901639
297.0,0.139003,0.091188298762303,0.0242484711488512,386.304,0.2092383987,0.0006426801,6.9428e-05,0.0005789045296969
298.0,0.159654,0.0960658869617884,0.0240317943684693,385.66,0.209232745,0.0006112558,6.669279999999999e-05,0.0005525738351633
299.0,0.077727,0.1129757040220285,0.0238253738217144,384.952,0.2091967222,0.0005919132,6.27941e-05,0.0005613327810332
300.0,0.056396,0.1272973926192339,0.0236619755197714,384.25,0.2091632061,0.0005884225,5.91476e-05,0.0005613294134807
301.0,0.056316,0.1148267285325725,0.0235351984889411,383.596,0.2091895011,0.00059956,5.69746e-05,0.0005964154835343
302.0,0.056342,0.1006513386464272,0.0240069387377432,382.961,0.2092238877,0.000618381,5.65819e-05,0.0004473136252316
303.0,0.139161,0.0890068210376402,0.0240635417357432,382.327,0.2092546276,0.0006020927,5.699519999999999e-05,0.0004999402572737
304.0,0.15968,0.0946078397830793,0.0242199610826987,381.699,0.209248191,0.0005815201999999,5.469940000000001e-05,0.0005964184652464
305.0,0.077412,0.1145712758440833,0.0242888793032207,381.057,0.2092069255999999,0.0005670164,5.23368e-05,0.0005437927627875
306.0,0.13924,0.1195125882952522,0.0242593927431318,380.497,0.2091961712,0.0005655255,5.06347e-05,0.0005613310972521
307.0,0.15905,0.1001448562524519,0.0239235504864459,379.965,0.2092342882,0.0005807607,5.03309e-05,0.0006841181707076
308.0,0.159128,0.0844871415147109,0.0240707401650543,379.448,0.2092686855,0.0005948711,5.10953e-05,0.000631500641561
309.0,0.077437,0.0818607229492488,0.0243526650643231,378.941,0.2092793163,0.0005846362,5.04384e-05,0.0007893742235907
310.0,0.056973,0.0845840593379232,0.0240396939372114,378.424,0.2092774518,0.0005581843,4.65784e-05,0.0006928885700988
311.0,0.056579,0.104645420052784,0.0243472997911335,377.857,0.2092373423,0.0005486684,4.28994e-05,0.0005788761668644
312.0,0.056893,0.1105868945894166,0.0246344383321973,377.304,0.2092270525,0.0005515918,4.01323e-05,0.0005876443738071
313.0,0.057208,0.08777608795711,0.0247228593375971,376.779,0.2092760098,0.0005687867,3.91894e-05,0.000640259640479
314.0,0.057261,0.0702681636957207,0.0245134545195313,376.266,0.2093113693,0.0005796881,4.03567e-05,0.0005788605395511
315.0,0.057577,0.068526889624058,0.0244136036204155,375.751,0.2093174427,0.0005668577,4.0152e-05,0.000631489907564
316.0,0.057026,0.0796002607511484,0.0240090386203801,375.288,0.2092956921,0.0005406603,3.71067e-05,0.0005788802185254
317.0,0.056447,0.103208983446325,0.0246166645541746,374.86,0.2092494657,0.0005327627,3.44185e-05,0.0007191932438021
318.0,-0.018815,0.1013618898690799,0.0243322308888453,374.401,0.209250565,0.0005373131999999,3.2811199999999995e-05,0.0006227027151
319.0,-0.038036,0.0844215057461656,0.0245172719886371,373.938,0.2092877557,0.0005526196,3.22287e-05,0.0007104073229519
320.0,0.037041,0.06447075351913,0.0242762957755324,373.477,0.2093295665,0.0005596843,3.37538e-05,0.0004297512888953
321.0,0.056796,0.0638488168596498,0.0243771851309601,373.047,0.2093350006,0.0005447189,3.29755e-05,0.0005437628595083
322.0,-0.01866,0.0709175854552838,0.0242962810665318,372.633,0.2093240842,0.0005231719,2.93846e-05,0.0006840723440492
323.0,-0.03714,0.0901451582236779,0.0243265444694249,372.242,0.2092836947,0.0005111539,2.68763e-05,0.0006226746994305
324.0,-0.037486,0.0771580114941939,0.0241485626309322,371.892,0.2093108431,0.0005195942,2.53908e-05,0.0007016294962884
325.0,0.037357,0.0571938158702605,0.0242620087103437,371.481,0.2093523645999999,0.0005431648,2.58189e-05,0.0006314640211906
326.0,0.056945,0.0476733076059743,0.0246041894780593,371.095,0.2093750401999999,0.0005433283,2.76604e-05,0.0006665480214401
327.0,-0.018131,0.0505357236492057,0.0243558979276699,370.69,0.2093722981,0.0005209456,2.70692e-05,0.0004911450667886
328.0,-0.037694,0.0655914464663485,0.0239970113122737,370.299,0.2093401353,0.0005038454,2.4518500000000003e-05,0.0004999127653574
