Repository: RGreene723/cone-db

File: Metadata/Materials/ABS.json
{
    "Common Names": "poly(acrylonitrile butadiene styrene)",
    "Material ID": "ABS",
    "CAS Number": null,
    "Trade Name": "King KPC ABS",
    "Model Number": null,
    "Manufacturer": "King Plastics",
    "Country of Origin": null,
    "Distributor / Harvesting Site": "Piedmont Plastics",
    "Date Acquired": "March 2022",
    "Description": {
        "Color": "Natural (beige) ABS",
        "Shape": null,
        "Finish": "Smooth Finish",
        "Form": null,
        "Thickness": "6.1-6.3mm",
        "Notes": null
    },
    "Categories": {
        "Synthetic/ Natural/ Vegetation": "Synthetic",
        "Copolymer/ Homopolymer/ Composite": "Copolymer",
        "Thermoset/ Thermoplastic": "Thermoplastic",
        "Composite Layers": null,
        "Additives": {
            "Plasticizers": {
                "Name": null,
                "Weight %": null
            },
            "Stabilizer": {
                "Name": null,
                "Weight %": null
            },
            "Flame Retardant": {
                "Name": null,
                "Weight %": null
            },
            "Colorant": {
                "Name": null,
                "Weight %": null
            },
            "UV Stabilizer": {
                "Name": null,
                "Weight %": null
            }
        }
    },
    "Molecular Weight": null,
    "ABS_STA_N2_10K_TGA": {
        "Experiments": [
            "ABS_STA_N2_10K_R1",
            "ABS_STA_N2_10K_R10",
            "ABS_STA_N2_10K_R2",
            "ABS_STA_N2_10K_R3",
            "ABS_STA_N2_10K_R4",
            "ABS_STA_N2_10K_R5",
            "ABS_STA_N2_10K_R6",
            "ABS_STA_N2_10K_R7",
            "ABS_STA_N2_10K_R8",
            "ABS_STA_N2_10K_R9"
        ],
        "Peak MLR (1/s)": 0.002986,
        "Uc Peak MLR (1/s)": 2.38e-05,
        "TGA T_peak (K)": 707.2,
        "Uc TGA T_peak (K)": 0.4216,
        "TGA T_onset (K)": 598.8,
        "Uc TGA T_onset (K)": 4.165,
        "T_endset (K)": 776.0,
        "Uc T_endset (K)": 0.7817,
        "Mass at Onset (%)": 98.13,
        "Uc Mass at Onset (%)": 0.8249,
        "Residue Yield (%)": 1.026,
        "Uc Residue Yield (%)": 0.8576
    },
    "ABS_STA_N2_10K_DSC": {
        "Experiments": [
            "ABS_STA_N2_10K_R1",
            "ABS_STA_N2_10K_R10",
            "ABS_STA_N2_10K_R2",
            "ABS_STA_N2_10K_R3",
            "ABS_STA_N2_10K_R4",
            "ABS_STA_N2_10K_R5",
            "ABS_STA_N2_10K_R6",
            "ABS_STA_N2_10K_R7",
            "ABS_STA_N2_10K_R8",
            "ABS_STA_N2_10K_R9"
        ],
        "Peak Heat Flow (W/g)": 2.633,
        "Uc Peak Heat Flow (W/g)": 0.225,
        "DSC T_peak (K)": 705.4,
        "Uc DSC T_peak (K)": 0.9189,
        "DSC T_onset (K)": 658.1,
        "Uc DSC T_onset (K)": 9.821
    },
    "ABS_OEA_CHNS": {
        "Experiments": [
            "ABS_OEA_CHNS_Unk_R1.json",
            "ABS_OEA_CHNS_Unk_R2.json",
            "ABS_OEA_CHNS_Unk_R3.json"
        ],
        "Carbon (wt.%)": 84.59,
        "Uc Carbon (wt.%)": 1.71,
        "Hydrogen (wt.%)": 8.13,
        "Uc Hydrogen (wt.%)": 0.17,
        "Nitrogen (wt.%)": 5.4,
        "Uc Nitrogen (wt.%)": 0.11,
        "Sulfur (wt.%)": 0.0,
        "Uc Sulfur (wt.%)": null
    },
    "ABS_OEA_O": {
        "Experiments": [
            "ABS_OEA_O_Unk_R1.json",
            "ABS_OEA_O_Unk_R2.json",
            "ABS_OEA_O_Unk_R3.json"
        ],
        "Oxygen (wt.%)": 0.96,
        "Uc Oxygen (wt.%)": 0.03
    },
    "ABS_Cone_50kW_hor": {}
}

File: Metadata/Materials/Balsa.json
{
    "Common Names": "Balsa",
    "Material ID": "Balsa",
    "CAS Number": null,
    "Trade Name": null,
    "Model Number": null,
    "Manufacturer": null,
    "Country of Origin": null,
    "Distributor / Harvesting Site": "Exotic Lumber Frederick, Inc",
    "Date Acquired": null,
    "Description": {
        "Color": "Greyish white to light tan color",
        "Shape": null,
        "Finish": null,
        "Form": null,
        "Thickness": null,
        "Notes": null
    },
    "Categories": {
        "NFIRS": "Sawn Wood, Including All Finished Lumber",
        "Synthetic/ Natural/ Vegetation": "Vegetation",
        "Copolymer/ Homopolymer/ Composite": null,
        "Thermoset/ Thermoplastic": null,
        "Composite Layers": null,
        "Additives": {
            "Plasticizers": {
                "Name": null,
                "Weight %": null
            },
            "Stabilizer": {
                "Name": null,
                "Weight %": null
            },
            "Flame Retardant": {
                "Name": null,
                "Weight %": null
            },
            "Colorant": {
                "Name": null,
                "Weight %": null
            },
            "UV Stabilizer": {
                "Name": null,
                "Weight %": null
            }
        }
    },
    "Molecular Weight": null,
    "Balsa_Cone_20kW_vert": {
        "Experiments": [
            "Balsa_20kW_vert_R1",
            "Balsa_20kW_vert_R2",
            "Balsa_20kW_vert_R3",
            "Balsa_20kW_vert_R4",
            "Balsa_20kW_vert_R5",
            "Balsa_20kW_vert_R6",
            "Balsa_20kW_vert_R7",
            "Balsa_20kW_vert_R8",
            "Balsa_20kW_vert_R9"
        ],
        "t_ignition (s)": null,
        "Uc t_ignition (s)": null,
        "m_ignition (g)": null,
        "Uc m_ignition (g)": null,
        "Residue Yield (%)": 60.77,
        "Uc Residue Yield (%)": 32.99,
        "Average HRRPUA 60s (kW/m2)": 7.908,
        "Uc Average HRRPUA 60s (kW/m2)": 3.234,
        "Average HRRPUA 180s (kW/m2)": 14.06,
        "Uc Average HRRPUA 180s (kW/m2)": 1.123,
        "Average HRRPUA 300s (kW/m2)": 15.89,
        "Uc Average HRRPUA 300s (kW/m2)": 0.02664,
        "Steady Burning MLRPUA (g/s-m2)": 3.619,
        "Uc Steady Burning MLRPUA (g/s-m2)": 0.8169,
        "Peak MLRPUA (g/s-m2)": 4.76,
        "Uc Peak MLRPUA (g/s-m2)": 0.6648,
        "Steady Burning HRRPUA (kW/m2)": 11.61,
        "Uc Steady Burning HRRPUA (kW/m2)": 10.47,
        "Peak HRRPUA (kW/m2)": 22.02,
        "Uc Peak HRRPUA (kW/m2)": 6.99,
        "Total Heat Release (MJ/m2)": 3.476,
        "Uc Total Heat Release (MJ/m2)": 5.787,
        "Average HoC (MJ/kg)": 3.127,
        "Uc Average HoC (MJ/kg)": 3.699,
        "Average Specific Extinction Area (m2/kg)": 232.3,
        "Uc Average Specific Extinction Area (m2/kg)": 134.5,
        "Smoke Production Pre-ignition (m2/m2)": 195.6,
        "Uc Smoke Production Pre-ignition (m2/m2)": 130.9,
        "Smoke Production Post-ignition (m2/m2)": null,
        "Uc Smoke Production Post-ignition (m2/m2)": null,
        "Smoke Production Total (m2/m2)": 195.6,
        "Uc Smoke Production Total (m2/m2)": 130.9,
        "Y_Soot (g/g)": 0.009319,
        "Uc Y_Soot (g/g)": 0.006298,
        "Y_CO2 (g/g)": 0.2182,
        "Uc Y_CO2 (g/g)": 0.3395,
        "Y_CO (g/g)": 0.06225,
        "Uc Y_CO (g/g)": 0.0787,
        "Fire Growth Potential (m2/J)": null,
        "Uc Fire Growth Potential (m2/J)": null,
        "Ignition Energy (MJ/m2)": null,
        "Uc Ignition Energy (MJ/m2)": null,
        "t_flameout (s)": null,
        "Uc t_flameout (s)": null
    },
    "Balsa_Cone_50kW_hor": {
        "Experiments": [
            "Balsa_50kW_hor_R1",
            "Balsa_50kW_hor_R2",
            "Balsa_50kW_hor_R3",
            "Balsa_50kW_hor_R4",
            "Balsa_50kW_hor_R5",
            "Balsa_50kW_hor_R6"
        ],
        "t_ignition (s)": 6.333,
        "Uc t_ignition (s)": 2.422,
        "m_ignition (g)": 18.34,
        "Uc m_ignition (g)": 6.924,
        "Residue Yield (%)": 19.61,
        "Uc Residue Yield (%)": 3.302,
        "Average HRRPUA 60s (kW/m2)": 84.04,
        "Uc Average HRRPUA 60s (kW/m2)": 8.374,
        "Average HRRPUA 180s (kW/m2)": 69.44,
        "Uc Average HRRPUA 180s (kW/m2)": 8.596,
        "Average HRRPUA 300s (kW/m2)": 59.62,
        "Uc Average HRRPUA 300s (kW/m2)": 15.27,
        "Steady Burning MLRPUA (g/s-m2)": 4.559,
        "Uc Steady Burning MLRPUA (g/s-m2)": 1.116,
        "Peak MLRPUA (g/s-m2)": 14.19,
        "Uc Peak MLRPUA (g/s-m2)": 10.94,
        "Steady Burning HRRPUA (kW/m2)": 61.61,
        "Uc Steady Burning HRRPUA (kW/m2)": 14.03,
        "Peak HRRPUA (kW/m2)": 177.6,
        "Uc Peak HRRPUA (kW/m2)": 16.64,
        "Total Heat Release (MJ/m2)": 21.92,
        "Uc Total Heat Release (MJ/m2)": 10.19,
        "Average HoC (MJ/kg)": 13.08,
        "Uc Average HoC (MJ/kg)": 1.248,
        "Average Specific Extinction Area (m2/kg)": -16.13,
        "Uc Average Specific Extinction Area (m2/kg)": -6.573,
        "Smoke Production Pre-ignition (m2/m2)": 0.175,
        "Uc Smoke Production Pre-ignition (m2/m2)": 0.3963,
        "Smoke Production Post-ignition (m2/m2)": 546.6,
        "Uc Smoke Production Post-ignition (m2/m2)": 2598.0,
        "Smoke Production Total (m2/m2)": 546.8,
        "Uc Smoke Production Total (m2/m2)": 2598.0,
        "Y_Soot (g/g)": 0.03649,
        "Uc Y_Soot (g/g)": 0.1744,
        "Y_CO2 (g/g)": 1.071,
        "Uc Y_CO2 (g/g)": 0.1132,
        "Y_CO (g/g)": 0.05851,
        "Uc Y_CO (g/g)": 0.01596,
        "Fire Growth Potential (m2/J)": 5.014e-06,
        "Uc Fire Growth Potential (m2/J)": 2.011e-06,
        "Ignition Energy (MJ/m2)": 0.3167,
        "Uc Ignition Energy (MJ/m2)": 0.1211,
        "t_flameout (s)": 302.3,
        "Uc t_flameout (s)": 131.1
    }
}

File: Metadata/Materials/Cypress.json
{
    "Common Names": "Cypress",
    "Material ID": "Cypress",
    "CAS Number": null,
    "Trade Name": null,
    "Model Number": null,
    "Manufacturer": null,
    "Country of Origin": null,
    "Distributor / Harvesting Site": "The Hardwood Store of NC, Inc",
    "Date Acquired": null,
    "Description": {
        "Color": "Light tan with darker grain",
        "Shape": null,
        "Finish": null,
        "Form": null,
        "Thickness": null,
        "Notes": null
    },
    "Categories": {
        "NFIRS": null,
        "Synthetic/ Natural/ Vegetation": "Vegetation",
        "Copolymer/ Homopolymer/ Composite": null,
        "Thermoset/ Thermoplastic": null,
        "Composite Layers": null,
        "Additives": {
            "Plasticizers": {
                "Name": null,
                "Weight %": null
            },
            "Stabilizer": {
                "Name": null,
                "Weight %": null
            },
            "Flame Retardant": {
                "Name": null,
                "Weight %": null
            },
            "Colorant": {
                "Name": null,
                "Weight %": null
            },
            "UV Stabilizer": {
                "Name": null,
                "Weight %": null
            }
        }
    },
    "Molecular Weight": null,
    "Cypress_Cone_20kW_vert": {
        "Experiments": [
            "Cypress_20kW_vert_R1",
            "Cypress_20kW_vert_R2"
        ],
        "t_ignition (s)": null,
        "Uc t_ignition (s)": null,
        "m_ignition (g)": null,
        "Uc m_ignition (g)": null,
        "Residue Yield (%)": 55.83,
        "Uc Residue Yield (%)": 10.75,
        "Average HRRPUA 60s (kW/m2)": 3.425,
        "Uc Average HRRPUA 60s (kW/m2)": 0.7309,
        "Average HRRPUA 180s (kW/m2)": 5.175,
        "Uc Average HRRPUA 180s (kW/m2)": 0.6259,
        "Average HRRPUA 300s (kW/m2)": 7.185,
        "Uc Average HRRPUA 300s (kW/m2)": 2.511,
        "Steady Burning MLRPUA (g/s-m2)": 3.759,
        "Uc Steady Burning MLRPUA (g/s-m2)": 0.05824,
        "Peak MLRPUA (g/s-m2)": 5.994,
        "Uc Peak MLRPUA (g/s-m2)": 0.003161,
        "Steady Burning HRRPUA (kW/m2)": 8.629,
        "Uc Steady Burning HRRPUA (kW/m2)": 4.734,
        "Peak HRRPUA (kW/m2)": 23.65,
        "Uc Peak HRRPUA (kW/m2)": 4.195,
        "Total Heat Release (MJ/m2)": 5.758,
        "Uc Total Heat Release (MJ/m2)": 1.715,
        "Average HoC (MJ/kg)": 2.186,
        "Uc Average HoC (MJ/kg)": 1.064,
        "Average Specific Extinction Area (m2/kg)": 493.6,
        "Uc Average Specific Extinction Area (m2/kg)": 74.19,
        "Smoke Production Pre-ignition (m2/m2)": 1278.0,
        "Uc Smoke Production Pre-ignition (m2/m2)": 599.0,
        "Smoke Production Post-ignition (m2/m2)": null,
        "Uc Smoke Production Post-ignition (m2/m2)": null,
        "Smoke Production Total (m2/m2)": 1278.0,
        "Uc Smoke Production Total (m2/m2)": 599.0,
        "Y_Soot (g/g)": 0.02275,
        "Uc Y_Soot (g/g)": 0.008558,
        "Y_CO2 (g/g)": 0.1157,
        "Uc Y_CO2 (g/g)": 0.01373,
        "Y_CO (g/g)": 0.06093,
        "Uc Y_CO (g/g)": 0.004619,
        "Fire Growth Potential (m2/J)": null,
        "Uc Fire Growth Potential (m2/J)": null,
        "Ignition Energy (MJ/m2)": null,
        "Uc Ignition Energy (MJ/m2)": null,
        "t_flameout (s)": null,
        "Uc t_flameout (s)": null
    },
    "Cypress_Cone_50kW_hor": {
        "Experiments": [
            "Cypress_50kW_hor_R1",
            "Cypress_50kW_hor_R2",
            "Cypress_50kW_hor_R3"
        ],
        "t_ignition (s)": 28.67,
        "Uc t_ignition (s)": 3.055,
        "m_ignition (g)": 56.28,
        "Uc m_ignition (g)": 2.835,
        "Residue Yield (%)": 19.82,
        "Uc Residue Yield (%)": 0.954,
        "Average HRRPUA 60s (kW/m2)": 98.54,
        "Uc Average HRRPUA 60s (kW/m2)": 4.354,
        "Average HRRPUA 180s (kW/m2)": 86.67,
        "Uc Average HRRPUA 180s (kW/m2)": 1.285,
        "Average HRRPUA 300s (kW/m2)": 82.16,
        "Uc Average HRRPUA 300s (kW/m2)": 2.463,
        "Steady Burning MLRPUA (g/s-m2)": 8.297,
        "Uc Steady Burning MLRPUA (g/s-m2)": 0.491,
        "Peak MLRPUA (g/s-m2)": 12.05,
        "Uc Peak MLRPUA (g/s-m2)": 1.861,
        "Steady Burning HRRPUA (kW/m2)": 102.1,
        "Uc Steady Burning HRRPUA (kW/m2)": 4.858,
        "Peak HRRPUA (kW/m2)": 183.8,
        "Uc Peak HRRPUA (kW/m2)": 11.8,
        "Total Heat Release (MJ/m2)": 67.53,
        "Uc Total Heat Release (MJ/m2)": 1.639,
        "Average HoC (MJ/kg)": 13.18,
        "Uc Average HoC (MJ/kg)": 0.3631,
        "Average Specific Extinction Area (m2/kg)": 42.72,
        "Uc Average Specific Extinction Area (m2/kg)": 2.312,
        "Smoke Production Pre-ignition (m2/m2)": 7.599,
        "Uc Smoke Production Pre-ignition (m2/m2)": 4.002,
        "Smoke Production Post-ignition (m2/m2)": 209.0,
        "Uc Smoke Production Post-ignition (m2/m2)": 23.69,
        "Smoke Production Total (m2/m2)": 216.6,
        "Uc Smoke Production Total (m2/m2)": 20.58,
        "Y_Soot (g/g)": 0.003894,
        "Uc Y_Soot (g/g)": 0.0002801,
        "Y_CO2 (g/g)": 1.042,
        "Uc Y_CO2 (g/g)": 0.0233,
        "Y_CO (g/g)": 0.0206,
        "Uc Y_CO (g/g)": 0.0005781,
        "Fire Growth Potential (m2/J)": 1.355e-06,
        "Uc Fire Growth Potential (m2/J)": 1.612e-07,
        "Ignition Energy (MJ/m2)": 1.433,
        "Uc Ignition Energy (MJ/m2)": 0.1528,
        "t_flameout (s)": 685.0,
        "Uc t_flameout (s)": 40.6
    }
}

File: Metadata/Materials/Ebony.json
{
    "Common Names": "Ebony Wood",
    "Material ID": "Ebony",
    "CAS Number": null,
    "Trade Name": null,
    "Model Number": null,
    "Manufacturer": null,
    "Country of Origin": null,
    "Distributor / Harvesting Site": null,
    "Date Acquired": null,
    "Description": {
        "Color": "Purple-brown to black color",
        "Shape": null,
        "Finish": null,
        "Form": null,
        "Thickness": null,
        "Notes": null
    },
    "Categories": {
        "Synthetic/ Natural/ Vegetation": "Vegetation",
        "Copolymer/ Homopolymer/ Composite": null,
        "Thermoset/ Thermoplastic": null,
        "Composite Layers": null,
        "Additives": {
            "Plasticizers": {
                "Name": null,
                "Weight %": null
            },
            "Stabilizer": {
                "Name": null,
                "Weight %": null
            },
            "Flame Retardant": {
                "Name": null,
                "Weight %": null
            },
            "Colorant": {
                "Name": null,
                "Weight %": null
            },
            "UV Stabilizer": {
                "Name": null,
                "Weight %": null
            }
        }
    },
    "Molecular Weight": null,
    "Ebony_Cone_50kW_hor": {
        "Experiments": [
            "Ebony_50kW_hor_R1",
            "Ebony_50kW_hor_R2",
            "Ebony_50kW_hor_R3"
        ],
        "t_ignition (s)": 53.0,
        "Uc t_ignition (s)": 16.0,
        "m_ignition (g)": 118.5,
        "Uc m_ignition (g)": 41.06,
        "Residue Yield (%)": 35.23,
        "Uc Residue Yield (%)": 27.96,
        "Average HRRPUA 60s (kW/m2)": 119.7,
        "Uc Average HRRPUA 60s (kW/m2)": 15.17,
        "Average HRRPUA 180s (kW/m2)": 104.3,
        "Uc Average HRRPUA 180s (kW/m2)": 10.04,
        "Average HRRPUA 300s (kW/m2)": 93.54,
        "Uc Average HRRPUA 300s (kW/m2)": 7.436,
        "Steady Burning MLRPUA (g/s-m2)": 13.36,
        "Uc Steady Burning MLRPUA (g/s-m2)": 4.368,
        "Peak MLRPUA (g/s-m2)": 23.41,
        "Uc Peak MLRPUA (g/s-m2)": 5.411,
        "Steady Burning HRRPUA (kW/m2)": 142.7,
        "Uc Steady Burning HRRPUA (kW/m2)": 59.59,
        "Peak HRRPUA (kW/m2)": 292.2,
        "Uc Peak HRRPUA (kW/m2)": 58.26,
        "Total Heat Release (MJ/m2)": 99.73,
        "Uc Total Heat Release (MJ/m2)": 5.147,
        "Average HoC (MJ/kg)": 12.79,
        "Uc Average HoC (MJ/kg)": 5.802,
        "Average Specific Extinction Area (m2/kg)": 24.95,
        "Uc Average Specific Extinction Area (m2/kg)": 9.623,
        "Smoke Production Pre-ignition (m2/m2)": 7.869,
        "Uc Smoke Production Pre-ignition (m2/m2)": 9.125,
        "Smoke Production Post-ignition (m2/m2)": 190.2,
        "Uc Smoke Production Post-ignition (m2/m2)": 110.1,
        "Smoke Production Total (m2/m2)": 198.1,
        "Uc Smoke Production Total (m2/m2)": 118.5,
        "Y_Soot (g/g)": 0.00181,
        "Uc Y_Soot (g/g)": 0.0008876,
        "Y_CO2 (g/g)": 0.8111,
        "Uc Y_CO2 (g/g)": 0.06063,
        "Y_CO (g/g)": 0.01055,
        "Uc Y_CO (g/g)": 0.002628,
        "Fire Growth Potential (m2/J)": 9.115e-07,
        "Uc Fire Growth Potential (m2/J)": 1.915e-07,
        "Ignition Energy (MJ/m2)": 2.65,
        "Uc Ignition Energy (MJ/m2)": 0.8,
        "t_flameout (s)": 818.0,
        "Uc t_flameout (s)": 64.84
    }
}

File: Metadata/Materials/Fir.json
{
    "Common Names": "Fir",
    "Material ID": "Fir",
    "CAS Number": null,
    "Trade Name": null,
    "Model Number": null,
    "Manufacturer": null,
    "Country of Origin": null,
    "Distributor / Harvesting Site": "The Hardwood Store of NC, Inc",
    "Date Acquired": null,
    "Description": {
        "Color": "Tan",
        "Shape": null,
        "Finish": null,
        "Form": null,
        "Thickness": null,
        "Notes": null
    },
    "Categories": {
        "NFIRS": "Sawn Wood, Including All Finished Lumber",
        "Synthetic/ Natural/ Vegetation": "Vegetation",
        "Copolymer/ Homopolymer/ Composite": null,
        "Thermoset/ Thermoplastic": null,
        "Composite Layers": null,
        "Additives": {
            "Plasticizers": {
                "Name": null,
                "Weight %": null
            },
            "Stabilizer": {
                "Name": null,
                "Weight %": null
            },
            "Flame Retardant": {
                "Name": null,
                "Weight %": null
            },
            "Colorant": {
                "Name": null,
                "Weight %": null
            },
            "UV Stabilizer": {
                "Name": null,
                "Weight %": null
            }
        }
    },
    "Molecular Weight": null,
    "Fir_Cone_20kW_vert": {
        "Experiments": [
            "Fir_20kW_vert_R1",
            "Fir_20kW_vert_R2"
        ],
        "t_ignition (s)": null,
        "Uc t_ignition (s)": null,
        "m_ignition (g)": null,
        "Uc m_ignition (g)": null,
        "Residue Yield (%)": 64.39,
        "Uc Residue Yield (%)": 1.056,
        "Average HRRPUA 60s (kW/m2)": 3.872,
        "Uc Average HRRPUA 60s (kW/m2)": 2.676,
        "Average HRRPUA 180s (kW/m2)": 6.66,
        "Uc Average HRRPUA 180s (kW/m2)": 1.241,
        "Average HRRPUA 300s (kW/m2)": 9.953,
        "Uc Average HRRPUA 300s (kW/m2)": 1.707,
        "Steady Burning MLRPUA (g/s-m2)": 3.567,
        "Uc Steady Burning MLRPUA (g/s-m2)": 0.8526,
        "Peak MLRPUA (g/s-m2)": 5.33,
        "Uc Peak MLRPUA (g/s-m2)": 1.003,
        "Steady Burning HRRPUA (kW/m2)": 8.441,
        "Uc Steady Burning HRRPUA (kW/m2)": 3.692,
        "Peak HRRPUA (kW/m2)": 21.04,
        "Uc Peak HRRPUA (kW/m2)": 2.831,
        "Total Heat Release (MJ/m2)": 4.435,
        "Uc Total Heat Release (MJ/m2)": 1.044,
        "Average HoC (MJ/kg)": 2.2,
        "Uc Average HoC (MJ/kg)": 0.5529,
        "Average Specific Extinction Area (m2/kg)": 473.4,
        "Uc Average Specific Extinction Area (m2/kg)": 29.81,
        "Smoke Production Pre-ignition (m2/m2)": 924.9,
        "Uc Smoke Production Pre-ignition (m2/m2)": 243.3,
        "Smoke Production Post-ignition (m2/m2)": null,
        "Uc Smoke Production Post-ignition (m2/m2)": null,
        "Smoke Production Total (m2/m2)": 924.9,
        "Uc Smoke Production Total (m2/m2)": 243.3,
        "Y_Soot (g/g)": 0.01818,
        "Uc Y_Soot (g/g)": 0.002725,
        "Y_CO2 (g/g)": 0.1125,
        "Uc Y_CO2 (g/g)": 0.00201,
        "Y_CO (g/g)": 0.04967,
        "Uc Y_CO (g/g)": 0.002224,
        "Fire Growth Potential (m2/J)": null,
        "Uc Fire Growth Potential (m2/J)": null,
        "Ignition Energy (MJ/m2)": null,
        "Uc Ignition Energy (MJ/m2)": null,
        "t_flameout (s)": null,
        "Uc t_flameout (s)": null
    },
    "Fir_Cone_50kW_hor": {
        "Experiments": [
            "Fir_50kW_hor_R1",
            "Fir_50kW_hor_R2",
            "Fir_50kW_hor_R3"
        ],
        "t_ignition (s)": 20.67,
        "Uc t_ignition (s)": 9.452,
        "m_ignition (g)": 50.93,
        "Uc m_ignition (g)": 4.076,
        "Residue Yield (%)": 21.55,
        "Uc Residue Yield (%)": 5.622,
        "Average HRRPUA 60s (kW/m2)": 106.9,
        "Uc Average HRRPUA 60s (kW/m2)": 5.579,
        "Average HRRPUA 180s (kW/m2)": 93.51,
        "Uc Average HRRPUA 180s (kW/m2)": 13.87,
        "Average HRRPUA 300s (kW/m2)": 88.26,
        "Uc Average HRRPUA 300s (kW/m2)": 16.18,
        "Steady Burning MLRPUA (g/s-m2)": 7.958,
        "Uc Steady Burning MLRPUA (g/s-m2)": 0.9675,
        "Peak MLRPUA (g/s-m2)": 12.14,
        "Uc Peak MLRPUA (g/s-m2)": 1.583,
        "Steady Burning HRRPUA (kW/m2)": 108.9,
        "Uc Steady Burning HRRPUA (kW/m2)": 18.45,
        "Peak HRRPUA (kW/m2)": 210.5,
        "Uc Peak HRRPUA (kW/m2)": 27.3,
        "Total Heat Release (MJ/m2)": 63.78,
        "Uc Total Heat Release (MJ/m2)": 11.85,
        "Average HoC (MJ/kg)": 14.01,
        "Uc Average HoC (MJ/kg)": 0.5799,
        "Average Specific Extinction Area (m2/kg)": 126.9,
        "Uc Average Specific Extinction Area (m2/kg)": 20.32,
        "Smoke Production Pre-ignition (m2/m2)": 6.548,
        "Uc Smoke Production Pre-ignition (m2/m2)": 2.792,
        "Smoke Production Post-ignition (m2/m2)": 443.4,
        "Uc Smoke Production Post-ignition (m2/m2)": 247.2,
        "Smoke Production Total (m2/m2)": 450.0,
        "Uc Smoke Production Total (m2/m2)": 245.6,
        "Y_Soot (g/g)": 0.008885,
        "Uc Y_Soot (g/g)": 0.004341,
        "Y_CO2 (g/g)": 1.05,
        "Uc Y_CO2 (g/g)": 0.1035,
        "Y_CO (g/g)": 0.02749,
        "Uc Y_CO (g/g)": 0.006207,
        "Fire Growth Potential (m2/J)": 2.1e-06,
        "Uc Fire Growth Potential (m2/J)": 1.072e-06,
        "Ignition Energy (MJ/m2)": 1.033,
        "Uc Ignition Energy (MJ/m2)": 0.4726,
        "t_flameout (s)": 599.7,
        "Uc t_flameout (s)": 68.16
    }
}

File: Metadata/Materials/GPO1.json
{
    "Common Names": "Glastic",
    "Material ID": "GPO1",
    "CAS Number": null,
    "Trade Name": "Glastic",
    "Model Number": null,
    "Manufacturer": " Haysite Reinforced Plastics",
    "Country of Origin": null,
    "Distributor / Harvesting Site": "Professional Plastics",
    "Date Acquired": "January 2020",
    "Description": {
        "Color": "Tan color",
        "Shape": null,
        "Finish": "Matte Finish",
        "Form": null,
        "Thickness": "6.2-6.6mm",
        "Notes": "Glass-reinforced polyester resin"
    },
    "Categories": {
        "NFIRS": "Plastic",
        "Synthetic/ Natural/ Vegetation": "Synthetic",
        "Copolymer/ Homopolymer/ Composite": "Composite",
        "Thermoset/ Thermoplastic": "Thermoset",
        "Composite Layers": null,
        "Additives": {
            "Plasticizers": {
                "Name": null,
                "Weight %": null
            },
            "Stabilizer": {
                "Name": null,
                "Weight %": null
            },
            "Flame Retardant": {
                "Name": null,
                "Weight %": null
            },
            "Colorant": {
                "Name": null,
                "Weight %": null
            },
            "UV Stabilizer": {
                "Name": null,
                "Weight %": null
            }
        }
    },
    "Molecular Weight": null,
    "GPO1_STA_N2_10K_TGA": {
        "Experiments": [
            "GPO1_STA_N2_10K_R1",
            "GPO1_STA_N2_10K_R10",
            "GPO1_STA_N2_10K_R11",
            "GPO1_STA_N2_10K_R12",
            "GPO1_STA_N2_10K_R13",
            "GPO1_STA_N2_10K_R14",
            "GPO1_STA_N2_10K_R15",
            "GPO1_STA_N2_10K_R2",
            "GPO1_STA_N2_10K_R3",
            "GPO1_STA_N2_10K_R4",
            "GPO1_STA_N2_10K_R5",
            "GPO1_STA_N2_10K_R6",
            "GPO1_STA_N2_10K_R7",
            "GPO1_STA_N2_10K_R8",
            "GPO1_STA_N2_10K_R9"
        ],
        "Peak MLR (1/s)": 0.0008535,
        "Uc Peak MLR (1/s)": 2.539e-05,
        "TGA T_peak (K)": 676.8,
        "Uc TGA T_peak (K)": 0.6172,
        "TGA T_onset (K)": 464.1,
        "Uc TGA T_onset (K)": 46.72,
        "T_endset (K)": 1077.0,
        "Uc T_endset (K)": 89.48,
        "Mass at Onset (%)": 99.22,
        "Uc Mass at Onset (%)": 0.7728,
        "Residue Yield (%)": 55.13,
        "Uc Residue Yield (%)": 5.734
    },
    "GPO1_STA_N2_10K_DSC": {
        "Experiments": [
            "GPO1_STA_N2_10K_R1",
            "GPO1_STA_N2_10K_R10",
            "GPO1_STA_N2_10K_R11",
            "GPO1_STA_N2_10K_R12",
            "GPO1_STA_N2_10K_R13",
            "GPO1_STA_N2_10K_R14",
            "GPO1_STA_N2_10K_R15",
            "GPO1_STA_N2_10K_R2",
            "GPO1_STA_N2_10K_R3",
            "GPO1_STA_N2_10K_R4",
            "GPO1_STA_N2_10K_R5",
            "GPO1_STA_N2_10K_R6",
            "GPO1_STA_N2_10K_R7",
            "GPO1_STA_N2_10K_R8",
            "GPO1_STA_N2_10K_R9"
        ],
        "Peak Heat Flow (W/g)": 1.858,
        "Uc Peak Heat Flow (W/g)": 0.9886,
        "DSC T_peak (K)": 995.1,
        "Uc DSC T_peak (K)": 34.69,
        "DSC T_onset (K)": 813.3,
        "Uc DSC T_onset (K)": 422.3
    },
    "GPO1_Cone_50kW_hor": {
        "Experiments": [
            "GPO1_50kW_hor_R1",
            "GPO1_50kW_hor_R2"
        ],
        "t_ignition (s)": 81.0,
        "Uc t_ignition (s)": 16.97,
        "m_ignition (g)": 117.1,
        "Uc m_ignition (g)": null,
        "Residue Yield (%)": -1.234,
        "Uc Residue Yield (%)": -0.4151,
        "Average HRRPUA 60s (kW/m2)": 214.1,
        "Uc Average HRRPUA 60s (kW/m2)": 18.14,
        "Average HRRPUA 180s (kW/m2)": 267.4,
        "Uc Average HRRPUA 180s (kW/m2)": 47.85,
        "Average HRRPUA 300s (kW/m2)": 251.0,
        "Uc Average HRRPUA 300s (kW/m2)": 9.216,
        "Steady Burning MLRPUA (g/s-m2)": 14.94,
        "Uc Steady Burning MLRPUA (g/s-m2)": null,
        "Peak MLRPUA (g/s-m2)": 214.4,
        "Uc Peak MLRPUA (g/s-m2)": null,
        "Steady Burning HRRPUA (kW/m2)": 134.3,
        "Uc Steady Burning HRRPUA (kW/m2)": 22.05,
        "Peak HRRPUA (kW/m2)": 327.3,
        "Uc Peak HRRPUA (kW/m2)": 57.28,
        "Total Heat Release (MJ/m2)": 90.0,
        "Uc Total Heat Release (MJ/m2)": 0.6447,
        "Average HoC (MJ/kg)": 7.758,
        "Uc Average HoC (MJ/kg)": 0.5683,
        "Average Specific Extinction Area (m2/kg)": 0.01307,
        "Uc Average Specific Extinction Area (m2/kg)": 0.0007315,
        "Smoke Production Pre-ignition (m2/m2)": 0.004278,
        "Uc Smoke Production Pre-ignition (m2/m2)": 0.0158,
        "Smoke Production Post-ignition (m2/m2)": 0.1598,
        "Uc Smoke Production Post-ignition (m2/m2)": 0.04959,
        "Smoke Production Total (m2/m2)": 0.1641,
        "Uc Smoke Production Total (m2/m2)": 0.03379,
        "Y_Soot (g/g)": 1.649e-06,
        "Uc Y_Soot (g/g)": 4.519e-07,
        "Y_CO2 (g/g)": 0.6022,
        "Uc Y_CO2 (g/g)": 0.009355,
        "Y_CO (g/g)": 0.02349,
        "Uc Y_CO (g/g)": 0.002559,
        "Fire Growth Potential (m2/J)": 1.007e-06,
        "Uc Fire Growth Potential (m2/J)": 3.439e-07,
        "Ignition Energy (MJ/m2)": 4.05,
        "Uc Ignition Energy (MJ/m2)": 0.8485,
        "t_flameout (s)": 497.0,
        "Uc t_flameout (s)": 76.37
    },
    "GPO1_MCC_N2_60K": {
        "Experiments": [
            "GPO1_MCC_N2_60K_R1",
            "GPO1_MCC_N2_60K_R2",
            "GPO1_MCC_N2_60K_R3"
        ],
        "Peak HRR (W/g)": 170.2,
        "Uc Peak HRR (W/g)": 7.351,
        "T_peak (K)": 704.0,
        "Uc T_peak (K)": 1.0,
        "T_Onset (K)": 635.8,
        "Uc T_Onset (K)": 3.055,
        "T_Endset (K)": 729.8,
        "Uc T_Endset (K)": 0.5774,
        "Heat Of Combustion (kJ/g)": 8.9,
        "Uc Heat Of Combustion (kJ/g)": 0.3464,
        "Heat Release Capacity (J/gK)": 168.8,
        "Uc Heat Release Capacity (J/gK)": 7.433,
        "Fire Growth Capacity (-)": 121.2,
        "Uc Fire Growth Capacity (-)": 5.841,
        "Residue Yield (%)": 0.6,
        "Uc Residue Yield (%)": 0.0
    }
}

File: Metadata/Materials/GPO3.json
{
    "Common Names": "Redboard",
    "Material ID": "GPO3",
    "CAS Number": null,
    "Trade Name": "Redboard",
    "Model Number": null,
    "Manufacturer": " Haysite Reinforced Plastics",
    "Country of Origin": null,
    "Distributor / Harvesting Site": "Professional Plastics",
    "Date Acquired": "May 2019",
    "Description": {
        "Color": "red color",
        "Shape": null,
        "Finish": "Matte Finish",
        "Form": null,
        "Thickness": "6.1-6.4mm",
        "Notes": "Glass-reinforced polyester resin, high arc and flame resistance"
    },
    "Categories": {
        "NFIRS": "Plastic",
        "Synthetic/ Natural/ Vegetation": "Synthetic",
        "Copolymer/ Homopolymer/ Composite": "Composite",
        "Thermoset/ Thermoplastic": "Thermoset",
        "Additives": {
            "Plasticizers": {
                "Name": null,
                "Weight %": null
            },
            "Stabilizer": {
                "Name": null,
                "Weight %": null
            },
            "Flame Retardant": {
                "Name": null,
                "Weight %": null
            },
            "Colorant": {
                "Name": null,
                "Weight %": null
            },
            "UV Stabilizer": {
                "Name": null,
                "Weight %": null
            }
        }
    },
    "Molecular Weight": null,
    "GPO3_STA_N2_10K_TGA": {
        "Experiments": [
            "GPO3_STA_N2_10K_R1",
            "GPO3_STA_N2_10K_R10",
            "GPO3_STA_N2_10K_R11",
            "GPO3_STA_N2_10K_R12",
            "GPO3_STA_N2_10K_R2",
            "GPO3_STA_N2_10K_R3",
            "GPO3_STA_N2_10K_R5",
            "GPO3_STA_N2_10K_R6",
            "GPO3_STA_N2_10K_R7",
            "GPO3_STA_N2_10K_R8",
            "GPO3_STA_N2_10K_R9"
        ],
        "Peak MLR (1/s)": 0.0008295,
        "Uc Peak MLR (1/s)": 3.754e-05,
        "TGA T_peak (K)": 673.0,
        "Uc TGA T_peak (K)": 0.7568,
        "TGA T_onset (K)": 442.0,
        "Uc TGA T_onset (K)": 20.2,
        "T_endset (K)": 1034.0,
        "Uc T_endset (K)": 94.7,
        "Mass at Onset (%)": 99.84,
        "Uc Mass at Onset (%)": 0.4112,
        "Residue Yield (%)": 58.17,
        "Uc Residue Yield (%)": 2.18
    },
    "GPO3_STA_N2_10K_DSC": {
        "Experiments": [
            "GPO3_STA_N2_10K_R1",
            "GPO3_STA_N2_10K_R10",
            "GPO3_STA_N2_10K_R11",
            "GPO3_STA_N2_10K_R12",
            "GPO3_STA_N2_10K_R2",
            "GPO3_STA_N2_10K_R3",
            "GPO3_STA_N2_10K_R5",
            "GPO3_STA_N2_10K_R6",
            "GPO3_STA_N2_10K_R7",
            "GPO3_STA_N2_10K_R8",
            "GPO3_STA_N2_10K_R9"
        ],
        "Peak Heat Flow (W/g)": 3.101,
        "Uc Peak Heat Flow (W/g)": 0.6224,
        "DSC T_peak (K)": 555.9,
        "Uc DSC T_peak (K)": 3.197,
        "DSC T_onset (K)": 422.9,
        "Uc DSC T_onset (K)": 155.6
    },
    "GPO3_Cone_50kW_hor": {
        "Experiments": [
            "GPO3_50kW_hor_R1",
            "GPO3_50kW_hor_R2"
        ],
        "t_ignition (s)": 452.5,
        "Uc t_ignition (s)": 883.9,
        "m_ignition (g)": 71.34,
        "Uc m_ignition (g)": null,
        "Residue Yield (%)": -1.217,
        "Uc Residue Yield (%)": -0.4275,
        "Average HRRPUA 60s (kW/m2)": 107.7,
        "Uc Average HRRPUA 60s (kW/m2)": 50.33,
        "Average HRRPUA 180s (kW/m2)": 85.37,
        "Uc Average HRRPUA 180s (kW/m2)": 43.72,
        "Average HRRPUA 300s (kW/m2)": 72.04,
        "Uc Average HRRPUA 300s (kW/m2)": 42.99,
        "Steady Burning MLRPUA (g/s-m2)": 7.037,
        "Uc Steady Burning MLRPUA (g/s-m2)": null,
        "Peak MLRPUA (g/s-m2)": 95.41,
        "Uc Peak MLRPUA (g/s-m2)": null,
        "Steady Burning HRRPUA (kW/m2)": 66.93,
        "Uc Steady Burning HRRPUA (kW/m2)": 9.129,
        "Peak HRRPUA (kW/m2)": 183.3,
        "Uc Peak HRRPUA (kW/m2)": 42.77,
        "Total Heat Release (MJ/m2)": 78.15,
        "Uc Total Heat Release (MJ/m2)": 7.747,
        "Average HoC (MJ/kg)": 6.905,
        "Uc Average HoC (MJ/kg)": 0.9303,
        "Average Specific Extinction Area (m2/kg)": 0.05348,
        "Uc Average Specific Extinction Area (m2/kg)": 0.001252,
        "Smoke Production Pre-ignition (m2/m2)": 0.1527,
        "Uc Smoke Production Pre-ignition (m2/m2)": 0.4296,
        "Smoke Production Post-ignition (m2/m2)": 0.2018,
        "Uc Smoke Production Post-ignition (m2/m2)": 0.2756,
        "Smoke Production Total (m2/m2)": 0.3544,
        "Uc Smoke Production Total (m2/m2)": 0.7052,
        "Y_Soot (g/g)": 3.667e-06,
        "Uc Y_Soot (g/g)": 7.346e-06,
        "Y_CO2 (g/g)": 0.5881,
        "Uc Y_CO2 (g/g)": 0.0146,
        "Y_CO (g/g)": 0.01608,
        "Uc Y_CO (g/g)": 0.0006725,
        "Fire Growth Potential (m2/J)": 1.271e-07,
        "Uc Fire Growth Potential (m2/J)": 2.432e-07,
        "Ignition Energy (MJ/m2)": 22.62,
        "Uc Ignition Energy (MJ/m2)": 44.19,
        "t_flameout (s)": 999.5,
        "Uc t_flameout (s)": 41.01
    },
    "GPO3_MCC_N2_60K": {
        "Experiments": [
            "GPO3_MCC_N2_60K_R1",
            "GPO3_MCC_N2_60K_R2",
            "GPO3_MCC_N2_60K_R3",
            "GPO3_MCC_N2_60K_R4"
        ],
        "Peak HRR (W/g)": 153.7,
        "Uc Peak HRR (W/g)": 1.519,
        "T_peak (K)": 701.1,
        "Uc T_peak (K)": 3.948,
        "T_Onset (K)": 640.2,
        "Uc T_Onset (K)": 3.317,
        "T_Endset (K)": 748.9,
        "Uc T_Endset (K)": 6.5,
        "Heat Of Combustion (kJ/g)": 7.3,
        "Uc Heat Of Combustion (kJ/g)": 0.1633,
        "Heat Release Capacity (J/gK)": 152.4,
        "Uc Heat Release Capacity (J/gK)": 1.558,
        "Fire Growth Capacity (-)": 88.38,
        "Uc Fire Growth Capacity (-)": 2.685,
        "Residue Yield (%)": 0.6,
        "Uc Residue Yield (%)": 0.0
    }
}

File: Metadata/Materials/HDPE.json
{
    "Common Names": "High Density Polyethylene",
    "Material ID": "HDPE",
    "CAS Number": null,
    "Trade Name": "Polystone G Natural HDPE",
    "Model Number": null,
    "Manufacturer": "Rochling Engineering Plastics",
    "Country of Origin": null,
    "Distributor / Harvesting Site": "Modern Plastics",
    "Date Acquired": "January 2020",
    "Description": {
        "Color": "White",
        "Shape": null,
        "Finish": "Smooth Finish",
        "Form": null,
        "Thickness": "6.15-6.30mm",
        "Notes": null
    },
    "Categories": {
        "Synthetic/ Natural/ Vegetation": "Synthetic",
        "Copolymer/ Homopolymer/ Composite": "Homopolymer",
        "Thermoset/ Thermoplastic": "Thermoplastic",
        "Composite Layers": null,
        "Additives": {
            "Plasticizers": {
                "Name": null,
                "Weight %": null
            },
            "Stabilizer": {
                "Name": null,
                "Weight %": null
            },
            "Flame Retardant": {
                "Name": null,
                "Weight %": null
            },
            "Colorant": {
                "Name": null,
                "Weight %": null
            },
            "UV Stabilizer": {
                "Name": null,
                "Weight %": null
            }
        }
    },
    "Molecular Weight": null,
    "HDPE_STA_N2_10K_TGA": {
        "Experiments": [
            "HDPE_STA_N2_10K_R1",
            "HDPE_STA_N2_10K_R2",
            "HDPE_STA_N2_10K_R3",
            "HDPE_STA_N2_10K_R4",
            "HDPE_STA_N2_10K_R5",
            "HDPE_STA_N2_10K_R6"
        ],
        "Peak MLR (1/s)": 0.005019,
        "Uc Peak MLR (1/s)": 5.161e-05,
        "TGA T_peak (K)": 758.3,
        "Uc TGA T_peak (K)": 0.5164,
        "TGA T_onset (K)": 677.8,
        "Uc TGA T_onset (K)": 1.084,
        "T_endset (K)": 783.9,
        "Uc T_endset (K)": 0.3764,
        "Mass at Onset (%)": 99.3,
        "Uc Mass at Onset (%)": 0.16,
        "Residue Yield (%)": 0.3002,
        "Uc Residue Yield (%)": 0.1776
    },
    "HDPE_STA_N2_10K_DSC": {
        "Experiments": [
            "HDPE_STA_N2_10K_R1",
            "HDPE_STA_N2_10K_R2",
            "HDPE_STA_N2_10K_R3",
            "HDPE_STA_N2_10K_R4",
            "HDPE_STA_N2_10K_R5",
            "HDPE_STA_N2_10K_R6"
        ],
        "Peak Heat Flow (W/g)": 2.867,
        "Uc Peak Heat Flow (W/g)": 0.1768,
        "DSC T_peak (K)": 407.2,
        "Uc DSC T_peak (K)": 0.8165,
        "DSC T_onset (K)": 309.8,
        "Uc DSC T_onset (K)": 1.366
    },
    "HDPE_OEA_CHNS": {
        "Experiments": [
            "HDPE_OEA_CHNS_Unk_R1.json",
            "HDPE_OEA_CHNS_Unk_R2.json",
            "HDPE_OEA_CHNS_Unk_R3.json"
        ],
        "Carbon (wt.%)": 86.1,
        "Uc Carbon (wt.%)": 1.88,
        "Hydrogen (wt.%)": 14.34,
        "Uc Hydrogen (wt.%)": 0.32,
        "Nitrogen (wt.%)": 0.0,
        "Uc Nitrogen (wt.%)": null,
        "Sulfur (wt.%)": 0.0,
        "Uc Sulfur (wt.%)": null
    },
    "HDPE_OEA_O": {
        "Experiments": [
            "HDPE_OEA_O_Unk_R1.json",
            "HDPE_OEA_O_Unk_R2.json",
            "HDPE_OEA_O_Unk_R3.json"
        ],
        "Oxygen (wt.%)": 0.34,
        "Uc Oxygen (wt.%)": 0.06
    },
    "HDPE_Cone_50kW_hor": {}
}

File: Metadata/Materials/HIPS.json
{
    "Common Names": "High Impact Polystyrene",
    "Material ID": "HIPS",
    "CAS Number": null,
    "Trade Name": "HIPS",
    "Model Number": null,
    "Manufacturer": "Spartech",
    "Country of Origin": null,
    "Distributor / Harvesting Site": "Curbell Plastics",
    "Date Acquired": "November 2020",
    "Description": {
        "Color": "White HIPS",
        "Shape": null,
        "Finish": "Smooth Finish",
        "Form": null,
        "Thickness": "6.5-6.7mm",
        "Notes": null
    },
    "Categories": {
        "NFIRS": "Plastic",
        "Synthetic/ Natural/ Vegetation": "Synthetic Polymer",
        "Copolymer/ Homopolymer/ Composite": "Copolymer",
        "Thermoset/ Thermoplastic": "Thermoplastic",
        "Composite Layers": null,
        "Additives": {
            "Plasticizers": {
                "Name": null,
                "Weight %": null
            },
            "Stabilizer": {
                "Name": null,
                "Weight %": null
            },
            "Flame Retardant": {
                "Name": null,
                "Weight %": null
            },
            "Colorant": {
                "Name": null,
                "Weight %": null
            },
            "UV Stabilizer": {
                "Name": null,
                "Weight %": null
            }
        }
    },
    "Molecular Weight": null,
    "HIPS_STA_N2_10K_TGA": {
        "Experiments": [
            "HIPS_STA_N2_10K_R1",
            "HIPS_STA_N2_10K_R2",
            "HIPS_STA_N2_10K_R3",
            "HIPS_STA_N2_10K_R4",
            "HIPS_STA_N2_10K_R5",
            "HIPS_STA_N2_10K_R6",
            "HIPS_STA_N2_10K_R7"
        ],
        "Peak MLR (1/s)": 0.003934,
        "Uc Peak MLR (1/s)": 2.428e-05,
        "TGA T_peak (K)": 709.4,
        "Uc TGA T_peak (K)": 0.189,
        "TGA T_onset (K)": 607.9,
        "Uc TGA T_onset (K)": 7.678,
        "T_endset (K)": 794.5,
        "Uc T_endset (K)": 78.27,
        "Mass at Onset (%)": 98.29,
        "Uc Mass at Onset (%)": 0.2644,
        "Residue Yield (%)": 3.24,
        "Uc Residue Yield (%)": 0.1878
    },
    "HIPS_STA_N2_10K_DSC": {
        "Experiments": [
            "HIPS_STA_N2_10K_R1",
            "HIPS_STA_N2_10K_R2",
            "HIPS_STA_N2_10K_R3",
            "HIPS_STA_N2_10K_R4",
            "HIPS_STA_N2_10K_R5",
            "HIPS_STA_N2_10K_R6",
            "HIPS_STA_N2_10K_R7"
        ],
        "Peak Heat Flow (W/g)": 3.722,
        "Uc Peak Heat Flow (W/g)": 0.2219,
        "DSC T_peak (K)": 709.0,
        "Uc DSC T_peak (K)": 0.5774,
        "DSC T_onset (K)": 619.5,
        "Uc DSC T_onset (K)": 230.3
    },
    "HIPS_OEA_CHNS": {
        "Experiments": [
            "HIPS_OEA_CHNS_Unk_R1.json",
            "HIPS_OEA_CHNS_Unk_R2.json",
            "HIPS_OEA_CHNS_Unk_R3.json"
        ],
        "Carbon (wt.%)": 89.2,
        "Uc Carbon (wt.%)": 1.79,
        "Hydrogen (wt.%)": 7.93,
        "Uc Hydrogen (wt.%)": 0.16,
        "Nitrogen (wt.%)": 0.0,
        "Uc Nitrogen (wt.%)": null,
        "Sulfur (wt.%)": 0.0,
        "Uc Sulfur (wt.%)": null
    },
    "HIPS_OEA_O": {
        "Experiments": [
            "HIPS_OEA_O_Unk_R1.json",
            "HIPS_OEA_O_Unk_R2.json",
            "HIPS_OEA_O_Unk_R3.json"
        ],
        "Oxygen (wt.%)": 0.49,
        "Uc Oxygen (wt.%)": 0.09
    },
    "HIPS_Cone_50kW_hor": {
        "Experiments": [
            "HIPS_50kW_hor_R1",
            "HIPS_50kW_hor_R2",
            "HIPS_50kW_hor_R3"
        ],
        "t_ignition (s)": 36.33,
        "Uc t_ignition (s)": 1.155,
        "m_ignition (g)": 71.39,
        "Uc m_ignition (g)": 13.22,
        "Residue Yield (%)": 4.866,
        "Uc Residue Yield (%)": 17.17,
        "Average HRRPUA 60s (kW/m2)": 528.8,
        "Uc Average HRRPUA 60s (kW/m2)": 62.8,
        "Average HRRPUA 180s (kW/m2)": 740.5,
        "Uc Average HRRPUA 180s (kW/m2)": 81.27,
        "Average HRRPUA 300s (kW/m2)": 658.3,
        "Uc Average HRRPUA 300s (kW/m2)": 24.4,
        "Steady Burning MLRPUA (g/s-m2)": 29.58,
        "Uc Steady Burning MLRPUA (g/s-m2)": 1.538,
        "Peak MLRPUA (g/s-m2)": 35.93,
        "Uc Peak MLRPUA (g/s-m2)": 0.4036,
        "Steady Burning HRRPUA (kW/m2)": 714.3,
        "Uc Steady Burning HRRPUA (kW/m2)": 584.7,
        "Peak HRRPUA (kW/m2)": 1095.0,
        "Uc Peak HRRPUA (kW/m2)": 57.88,
        "Total Heat Release (MJ/m2)": 198.2,
        "Uc Total Heat Release (MJ/m2)": 8.541,
        "Average HoC (MJ/kg)": 30.93,
        "Uc Average HoC (MJ/kg)": 4.943,
        "Average Specific Extinction Area (m2/kg)": 852.6,
        "Uc Average Specific Extinction Area (m2/kg)": 139.1,
        "Smoke Production Pre-ignition (m2/m2)": -0.0004612,
        "Uc Smoke Production Pre-ignition (m2/m2)": -0.01648,
        "Smoke Production Post-ignition (m2/m2)": 1808.0,
        "Uc Smoke Production Post-ignition (m2/m2)": 6261.0,
        "Smoke Production Total (m2/m2)": 1808.0,
        "Uc Smoke Production Total (m2/m2)": 6261.0,
        "Y_Soot (g/g)": 0.03051,
        "Uc Y_Soot (g/g)": 0.1057,
        "Y_CO2 (g/g)": 2.142,
        "Uc Y_CO2 (g/g)": 0.06866,
        "Y_CO (g/g)": 0.07693,
        "Uc Y_CO (g/g)": 0.002186,
        "Fire Growth Potential (m2/J)": 7.436e-06,
        "Uc Fire Growth Potential (m2/J)": 7.078e-07,
        "Ignition Energy (MJ/m2)": 1.817,
        "Uc Ignition Energy (MJ/m2)": 0.05774,
        "t_flameout (s)": 313.0,
        "Uc t_flameout (s)": 55.75
    },
    "HIPS_MCC_N2_10K": {}
}
