Repository: RGreene723/cone-db

File: Metadata/Materials/Ipe.json
{
    "Common Names": "Ipe",
    "Material ID": "Ipe",
    "CAS Number": null,
    "Trade Name": null,
    "Model Number": null,
    "Manufacturer": null,
    "Country of Origin": null,
    "Distributor / Harvesting Site": "The Hardwood Store of NC, Inc",
    "Date Acquired": null,
    "Description": {
        "Color": "Dark tan to brown color",
        "Shape": null,
        "Finish": null,
        "Form": null,
        "Thickness": null,
        "Notes": null
    },
    "Categories": {
        "Synthetic/ Natural/ Vegetation": "Vegetation",
        "Copolymer/ Homopolymer/ Composite": null,
        "Thermoset/ Thermoplastic": null,
        "Composite Layers": null,
        "Additives": {
            "Plasticizers": {
                "Name": null,
                "Weight %": null
            },
            "Stabilizer": {
                "Name": null,
                "Weight %": null
            },
            "Flame Retardant": {
                "Name": null,
                "Weight %": null
            },
            "Colorant": {
                "Name": null,
                "Weight %": null
            },
            "UV Stabilizer": {
                "Name": null,
                "Weight %": null
            }
        }
    },
    "Molecular Weight": null,
    "Ipe_Cone_20kW_vert": {
        "Experiments": [
            "Ipe_20kW_vert_R1",
            "Ipe_20kW_vert_R2",
            "Ipe_20kW_vert_R3"
        ],
        "t_ignition (s)": null,
        "Uc t_ignition (s)": null,
        "m_ignition (g)": null,
        "Uc m_ignition (g)": null,
        "Residue Yield (%)": 34.47,
        "Uc Residue Yield (%)": 20.98,
        "Average HRRPUA 60s (kW/m2)": 4.422,
        "Uc Average HRRPUA 60s (kW/m2)": 2.009,
        "Average HRRPUA 180s (kW/m2)": 7.553,
        "Uc Average HRRPUA 180s (kW/m2)": 3.08,
        "Average HRRPUA 300s (kW/m2)": 10.54,
        "Uc Average HRRPUA 300s (kW/m2)": 2.764,
        "Steady Burning MLRPUA (g/s-m2)": 4.188,
        "Uc Steady Burning MLRPUA (g/s-m2)": 3.051,
        "Peak MLRPUA (g/s-m2)": 7.79,
        "Uc Peak MLRPUA (g/s-m2)": 4.148,
        "Steady Burning HRRPUA (kW/m2)": 0.855,
        "Uc Steady Burning HRRPUA (kW/m2)": 3.918,
        "Peak HRRPUA (kW/m2)": 24.89,
        "Uc Peak HRRPUA (kW/m2)": 3.327,
        "Total Heat Release (MJ/m2)": 5.621,
        "Uc Total Heat Release (MJ/m2)": 0.8071,
        "Average HoC (MJ/kg)": 0.5799,
        "Uc Average HoC (MJ/kg)": 0.6211,
        "Average Specific Extinction Area (m2/kg)": 450.1,
        "Uc Average Specific Extinction Area (m2/kg)": 117.9,
        "Smoke Production Pre-ignition (m2/m2)": 3701.0,
        "Uc Smoke Production Pre-ignition (m2/m2)": 690.0,
        "Smoke Production Post-ignition (m2/m2)": null,
        "Uc Smoke Production Post-ignition (m2/m2)": null,
        "Smoke Production Total (m2/m2)": 3701.0,
        "Uc Smoke Production Total (m2/m2)": 690.0,
        "Y_Soot (g/g)": 0.03099,
        "Uc Y_Soot (g/g)": 0.006448,
        "Y_CO2 (g/g)": 0.1112,
        "Uc Y_CO2 (g/g)": 0.02475,
        "Y_CO (g/g)": 0.05006,
        "Uc Y_CO (g/g)": 0.01277,
        "Fire Growth Potential (m2/J)": null,
        "Uc Fire Growth Potential (m2/J)": null,
        "Ignition Energy (MJ/m2)": null,
        "Uc Ignition Energy (MJ/m2)": null,
        "t_flameout (s)": null,
        "Uc t_flameout (s)": null
    },
    "Ipe_Cone_50kW_hor": {
        "Experiments": [
            "Ipe_50kW_hor_R1",
            "Ipe_50kW_hor_R10",
            "Ipe_50kW_hor_R2",
            "Ipe_50kW_hor_R3",
            "Ipe_50kW_hor_R4",
            "Ipe_50kW_hor_R5",
            "Ipe_50kW_hor_R7",
            "Ipe_50kW_hor_R8",
            "Ipe_50kW_hor_R9"
        ],
        "t_ignition (s)": 24.22,
        "Uc t_ignition (s)": 34.54,
        "m_ignition (g)": 115.8,
        "Uc m_ignition (g)": 7.892,
        "Residue Yield (%)": 21.09,
        "Uc Residue Yield (%)": 1.773,
        "Average HRRPUA 60s (kW/m2)": 129.6,
        "Uc Average HRRPUA 60s (kW/m2)": 32.58,
        "Average HRRPUA 180s (kW/m2)": 146.9,
        "Uc Average HRRPUA 180s (kW/m2)": 11.89,
        "Average HRRPUA 300s (kW/m2)": 146.4,
        "Uc Average HRRPUA 300s (kW/m2)": 10.45,
        "Steady Burning MLRPUA (g/s-m2)": 15.71,
        "Uc Steady Burning MLRPUA (g/s-m2)": 0.8907,
        "Peak MLRPUA (g/s-m2)": 27.26,
        "Uc Peak MLRPUA (g/s-m2)": 2.0,
        "Steady Burning HRRPUA (kW/m2)": 201.9,
        "Uc Steady Burning HRRPUA (kW/m2)": 15.72,
        "Peak HRRPUA (kW/m2)": 410.2,
        "Uc Peak HRRPUA (kW/m2)": 37.43,
        "Total Heat Release (MJ/m2)": 141.8,
        "Uc Total Heat Release (MJ/m2)": 15.42,
        "Average HoC (MJ/kg)": 13.68,
        "Uc Average HoC (MJ/kg)": 0.5376,
        "Average Specific Extinction Area (m2/kg)": 18.28,
        "Uc Average Specific Extinction Area (m2/kg)": 1.422,
        "Smoke Production Pre-ignition (m2/m2)": 8.208,
        "Uc Smoke Production Pre-ignition (m2/m2)": 40.63,
        "Smoke Production Post-ignition (m2/m2)": 711.0,
        "Uc Smoke Production Post-ignition (m2/m2)": 2315.0,
        "Smoke Production Total (m2/m2)": 719.2,
        "Uc Smoke Production Total (m2/m2)": 2336.0,
        "Y_Soot (g/g)": 0.006123,
        "Uc Y_Soot (g/g)": 0.01972,
        "Y_CO2 (g/g)": 1.026,
        "Uc Y_CO2 (g/g)": 0.05397,
        "Y_CO (g/g)": 0.01872,
        "Uc Y_CO (g/g)": 0.002716,
        "Fire Growth Potential (m2/J)": 1.209e-05,
        "Uc Fire Growth Potential (m2/J)": 5.132e-05,
        "Ignition Energy (MJ/m2)": 1.211,
        "Uc Ignition Energy (MJ/m2)": 1.727,
        "t_flameout (s)": 772.2,
        "Uc t_flameout (s)": 80.34
    }
}

File: Metadata/Materials/Kydex.json
{
    "Common Names": "PVC-PMMA alloy",
    "Material ID": "Kydex",
    "CAS Number": null,
    "Trade Name": "Kydex 100",
    "Model Number": null,
    "Manufacturer": "Sekisui",
    "Country of Origin": null,
    "Distributor / Harvesting Site": "Laird Plastics",
    "Date Acquired": "February 2020",
    "Description": {
        "Color": "'Pinstripe Gray'",
        "Shape": null,
        "Finish": "smooth finish (front) with haircell texture (back)",
        "Form": null,
        "Thickness": "6.4-7.0mm",
        "Notes": null
    },
    "Categories": {
        "NFIRS": "Plastic",
        "Synthetic/ Natural/ Vegetation": "Synthetic Polymer",
        "Copolymer/ Homopolymer/ Composite": null,
        "Thermoset/ Thermoplastic": "Thermoplastic",
        "Composite Layers": null,
        "Additives": {
            "Plasticizers": {
                "Name": null,
                "Weight %": null
            },
            "Stabilizer": {
                "Name": null,
                "Weight %": null
            },
            "Flame Retardant": {
                "Name": null,
                "Weight %": null
            },
            "Colorant": {
                "Name": null,
                "Weight %": null
            },
            "UV Stabilizer": {
                "Name": null,
                "Weight %": null
            }
        }
    },
    "Molecular Weight": null,
    "Kydex_STA_N2_10K_TGA": {
        "Experiments": [
            "Kydex_STA_N2_10K_R1",
            "Kydex_STA_N2_10K_R10",
            "Kydex_STA_N2_10K_R11",
            "Kydex_STA_N2_10K_R12",
            "Kydex_STA_N2_10K_R13",
            "Kydex_STA_N2_10K_R14",
            "Kydex_STA_N2_10K_R15",
            "Kydex_STA_N2_10K_R16",
            "Kydex_STA_N2_10K_R2",
            "Kydex_STA_N2_10K_R3",
            "Kydex_STA_N2_10K_R4",
            "Kydex_STA_N2_10K_R5",
            "Kydex_STA_N2_10K_R6",
            "Kydex_STA_N2_10K_R7",
            "Kydex_STA_N2_10K_R8",
            "Kydex_STA_N2_10K_R9"
        ],
        "Peak MLR (1/s)": 0.001887,
        "Uc Peak MLR (1/s)": 8.736e-05,
        "TGA T_peak (K)": 561.7,
        "Uc TGA T_peak (K)": 0.5072,
        "TGA T_onset (K)": 486.1,
        "Uc TGA T_onset (K)": 3.677,
        "T_endset (K)": 856.5,
        "Uc T_endset (K)": 96.92,
        "Mass at Onset (%)": 99.3,
        "Uc Mass at Onset (%)": 0.3151,
        "Residue Yield (%)": 11.75,
        "Uc Residue Yield (%)": 0.3977
    },
    "Kydex_STA_N2_10K_DSC": {
        "Experiments": [
            "Kydex_STA_N2_10K_R1",
            "Kydex_STA_N2_10K_R10",
            "Kydex_STA_N2_10K_R11",
            "Kydex_STA_N2_10K_R12",
            "Kydex_STA_N2_10K_R13",
            "Kydex_STA_N2_10K_R14",
            "Kydex_STA_N2_10K_R15",
            "Kydex_STA_N2_10K_R16",
            "Kydex_STA_N2_10K_R2",
            "Kydex_STA_N2_10K_R3",
            "Kydex_STA_N2_10K_R4",
            "Kydex_STA_N2_10K_R5",
            "Kydex_STA_N2_10K_R6",
            "Kydex_STA_N2_10K_R7",
            "Kydex_STA_N2_10K_R8",
            "Kydex_STA_N2_10K_R9"
        ],
        "Peak Heat Flow (W/g)": 1.164,
        "Uc Peak Heat Flow (W/g)": 0.1613,
        "DSC T_peak (K)": 560.0,
        "Uc DSC T_peak (K)": 0.5164,
        "DSC T_onset (K)": 307.3,
        "Uc DSC T_onset (K)": 1.455
    },
    "Kydex_Cone_50kW_hor": {}
}

File: Metadata/Materials/Material_Metadata_Template.json
{
    "Common Names": null,
    "Material ID": null,
    "CAS Number": null,
    "Trade Name": null,
    "Model Number": null,
    "Manufacturer": null,
    "Country of Origin": null,
    "Distributor / Harvesting Site": null,
    "Date Acquired": null,
    "Description": {
        "Color": null,
        "Shape": null,
        "Finish": null,
        "Form": null,
        "Thickness": null,
        "Notes": null
    },
    "Categories": {
        "NFIRS": null,
        "Synthetic/ Natural/ Vegetation": null,
        "Copolymer/ Homopolymer/ Composite": null,
        "Thermoset/ Thermoplastic": null,
        "Composite Layers": {
            "Core": null,
            "Cover 1": null,
            "Cover 2": null,
            "Backing 1": null,
            "Backing 2": null
        },
        "Additives": {
            "Plasticizers": {
                "Name": null,
                "Weight %": null
            },
            "Stabilizer": {
                "Name": null,
                "Weight %": null
            },
            "Flame Retardant": {
                "Name": null,
                "Weight %": null
            },
            "Colorant": {
                "Name": null,
                "Weight %": null
            },
            "UV Stabilizer": {
                "Name": null,
                "Weight %": null
            }
        }
    },
    "Molecular Weight": null
}

File: Metadata/Materials/PBT.json
{
    "Common Names": "poly(butylene terepthalate)",
    "Material ID": "PBT",
    "CAS Number": null,
    "Trade Name": "Hydex 4101 PBT",
    "Model Number": null,
    "Manufacturer": "Ensinger",
    "Country of Origin": null,
    "Distributor / Harvesting Site": "Curbell Plastics",
    "Date Acquired": "May 2019",
    "Description": {
        "Color": "Natural (white)",
        "Shape": null,
        "Finish": null,
        "Form": null,
        "Thickness": "6.4-6.6mm",
        "Notes": null
    },
    "Categories": {
        "NFIRS": "Plastic",
        "Synthetic/ Natural/ Vegetation": "Synthetic Polymer",
        "Copolymer/ Homopolymer/ Composite": "Homopolymer",
        "Thermoset/ Thermoplastic": "Thermoplastic",
        "Composite Layers": null,
        "Additives": {
            "Plasticizers": {
                "Name": null,
                "Weight %": null
            },
            "Stabilizer": {
                "Name": null,
                "Weight %": null
            },
            "Flame Retardant": {
                "Name": null,
                "Weight %": null
            },
            "Colorant": {
                "Name": null,
                "Weight %": null
            },
            "UV Stabilizer": {
                "Name": null,
                "Weight %": null
            }
        }
    },
    "Molecular Weight": null,
    "PBT_STA_N2_10K_TGA": {
        "Experiments": [
            "PBT_STA_N2_10K_R1",
            "PBT_STA_N2_10K_R2",
            "PBT_STA_N2_10K_R3",
            "PBT_STA_N2_10K_R4",
            "PBT_STA_N2_10K_R5",
            "PBT_STA_N2_10K_R6"
        ],
        "Peak MLR (1/s)": 0.004333,
        "Uc Peak MLR (1/s)": 0.0003116,
        "TGA T_peak (K)": 678.8,
        "Uc TGA T_peak (K)": 1.571,
        "TGA T_onset (K)": 619.6,
        "Uc TGA T_onset (K)": 0.736,
        "T_endset (K)": 826.8,
        "Uc T_endset (K)": 78.01,
        "Mass at Onset (%)": 99.61,
        "Uc Mass at Onset (%)": 0.1785,
        "Residue Yield (%)": 7.471,
        "Uc Residue Yield (%)": 0.3639
    },
    "PBT_STA_N2_10K_DSC": {
        "Experiments": [
            "PBT_STA_N2_10K_R1",
            "PBT_STA_N2_10K_R2",
            "PBT_STA_N2_10K_R3",
            "PBT_STA_N2_10K_R4",
            "PBT_STA_N2_10K_R5",
            "PBT_STA_N2_10K_R6"
        ],
        "Peak Heat Flow (W/g)": 1.971,
        "Uc Peak Heat Flow (W/g)": 0.09204,
        "DSC T_peak (K)": 676.8,
        "Uc DSC T_peak (K)": 3.619,
        "DSC T_onset (K)": 306.8,
        "Uc DSC T_onset (K)": 2.658
    },
    "PBT_Cone_50kW_hor": {
        "Experiments": [
            "PBT_50kW_hor_R1",
            "PBT_50kW_hor_R2",
            "PBT_50kW_hor_R3"
        ],
        "t_ignition (s)": 44.33,
        "Uc t_ignition (s)": 14.05,
        "m_ignition (g)": 85.51,
        "Uc m_ignition (g)": 2.783,
        "Residue Yield (%)": 2.468,
        "Uc Residue Yield (%)": 13.09,
        "Average HRRPUA 60s (kW/m2)": 252.0,
        "Uc Average HRRPUA 60s (kW/m2)": 441.0,
        "Average HRRPUA 180s (kW/m2)": 531.2,
        "Uc Average HRRPUA 180s (kW/m2)": 921.0,
        "Average HRRPUA 300s (kW/m2)": 348.7,
        "Uc Average HRRPUA 300s (kW/m2)": 601.2,
        "Steady Burning MLRPUA (g/s-m2)": 26.55,
        "Uc Steady Burning MLRPUA (g/s-m2)": 35.52,
        "Peak MLRPUA (g/s-m2)": 61.83,
        "Uc Peak MLRPUA (g/s-m2)": 11.35,
        "Steady Burning HRRPUA (kW/m2)": 240.4,
        "Uc Steady Burning HRRPUA (kW/m2)": 504.1,
        "Peak HRRPUA (kW/m2)": 1201.0,
        "Uc Peak HRRPUA (kW/m2)": 2090.0,
        "Total Heat Release (MJ/m2)": 109.8,
        "Uc Total Heat Release (MJ/m2)": 188.6,
        "Average HoC (MJ/kg)": 12.84,
        "Uc Average HoC (MJ/kg)": 21.97,
        "Average Specific Extinction Area (m2/kg)": 1183.0,
        "Uc Average Specific Extinction Area (m2/kg)": 129.5,
        "Smoke Production Pre-ignition (m2/m2)": 149.4,
        "Uc Smoke Production Pre-ignition (m2/m2)": 517.5,
        "Smoke Production Post-ignition (m2/m2)": 3112.0,
        "Uc Smoke Production Post-ignition (m2/m2)": 10780.0,
        "Smoke Production Total (m2/m2)": 3261.0,
        "Uc Smoke Production Total (m2/m2)": 11290.0,
        "Y_Soot (g/g)": 0.04334,
        "Uc Y_Soot (g/g)": 0.1501,
        "Y_CO2 (g/g)": 1.201,
        "Uc Y_CO2 (g/g)": 2.085,
        "Y_CO (g/g)": 0.04191,
        "Uc Y_CO (g/g)": 0.0726,
        "Fire Growth Potential (m2/J)": 3.985e-06,
        "Uc Fire Growth Potential (m2/J)": 7.067e-06,
        "Ignition Energy (MJ/m2)": 2.217,
        "Uc Ignition Energy (MJ/m2)": 0.7024,
        "t_flameout (s)": 507.0,
        "Uc t_flameout (s)": 232.0
    },
    "PBT_MCC_N2_60K": {
        "Experiments": [
            "PBT_MCC_N2_60K_R1",
            "PBT_MCC_N2_60K_R2",
            "PBT_MCC_N2_60K_R3"
        ],
        "Peak HRR (W/g)": 592.2,
        "Uc Peak HRR (W/g)": 34.56,
        "T_peak (K)": 703.3,
        "Uc T_peak (K)": 0.5774,
        "T_Onset (K)": 671.5,
        "Uc T_Onset (K)": 2.646,
        "T_Endset (K)": 722.3,
        "Uc T_Endset (K)": 0.5774,
        "Heat Of Combustion (kJ/g)": 22.33,
        "Uc Heat Of Combustion (kJ/g)": 0.1155,
        "Heat Release Capacity (J/gK)": 588.7,
        "Uc Heat Release Capacity (J/gK)": 34.23,
        "Fire Growth Capacity (-)": 499.3,
        "Uc Fire Growth Capacity (-)": 17.39,
        "Residue Yield (%)": 0.1,
        "Uc Residue Yield (%)": 3.399e-17
    }
}

File: Metadata/Materials/PMMA-MaCFP.json
{
    "Common Names": "poly(methyl methacrylate)",
    "Material ID": "PMMA-MaCFP",
    "CAS Number": null,
    "Trade Name": "Acrylite cast black 9H01 GT",
    "Model Number": null,
    "Manufacturer": "Evonik",
    "Country of Origin": null,
    "Distributor / Harvesting Site": "Acrylate.co",
    "Date Acquired": "March 2019",
    "Description": {
        "Color": "black PMMA",
        "Shape": null,
        "Finish": null,
        "Form": "Acrylic Sheet",
        "Thickness": "5.3-6.25mm",
        "Notes": "Cell-cast"
    },
    "Categories": {
        "NFIRS": "Plastic",
        "Synthetic/ Natural/ Vegetation": "Synthetic",
        "Copolymer/ Homopolymer/ Composite": "Homopolymer",
        "Thermoset/ Thermoplastic": "Thermoplastic",
        "Composite Layers": null,
        "Additives": {
            "Plasticizers": {
                "Name": null,
                "Weight %": null
            },
            "Stabilizer": {
                "Name": null,
                "Weight %": null
            },
            "Flame Retardant": {
                "Name": null,
                "Weight %": null
            },
            "Colorant": {
                "Name": null,
                "Weight %": null
            },
            "UV Stabilizer": {
                "Name": null,
                "Weight %": null
            }
        }
    },
    "Molecular Weight": null,
    "PMMA-MaCFP_STA_N2_10K_TGA": {
        "Experiments": [
            "PMMA-MaCFP_STA_N2_10K_R10",
            "PMMA-MaCFP_STA_N2_10K_R11",
            "PMMA-MaCFP_STA_N2_10K_R12",
            "PMMA-MaCFP_STA_N2_10K_R13",
            "PMMA-MaCFP_STA_N2_10K_R14",
            "PMMA-MaCFP_STA_N2_10K_R15",
            "PMMA-MaCFP_STA_N2_10K_R16",
            "PMMA-MaCFP_STA_N2_10K_R17",
            "PMMA-MaCFP_STA_N2_10K_R18",
            "PMMA-MaCFP_STA_N2_10K_R19",
            "PMMA-MaCFP_STA_N2_10K_R2",
            "PMMA-MaCFP_STA_N2_10K_R20",
            "PMMA-MaCFP_STA_N2_10K_R21",
            "PMMA-MaCFP_STA_N2_10K_R22",
            "PMMA-MaCFP_STA_N2_10K_R23",
            "PMMA-MaCFP_STA_N2_10K_R24",
            "PMMA-MaCFP_STA_N2_10K_R25",
            "PMMA-MaCFP_STA_N2_10K_R26",
            "PMMA-MaCFP_STA_N2_10K_R3",
            "PMMA-MaCFP_STA_N2_10K_R4",
            "PMMA-MaCFP_STA_N2_10K_R5",
            "PMMA-MaCFP_STA_N2_10K_R6",
            "PMMA-MaCFP_STA_N2_10K_R7",
            "PMMA-MaCFP_STA_N2_10K_R8",
            "PMMA-MaCFP_STA_N2_10K_R9"
        ],
        "Peak MLR (1/s)": 0.002849,
        "Uc Peak MLR (1/s)": 0.0001095,
        "TGA T_peak (K)": 641.4,
        "Uc TGA T_peak (K)": 1.186,
        "TGA T_onset (K)": 529.2,
        "Uc TGA T_onset (K)": 2.021,
        "T_endset (K)": 702.9,
        "Uc T_endset (K)": 1.922,
        "Mass at Onset (%)": 97.79,
        "Uc Mass at Onset (%)": 1.062,
        "Residue Yield (%)": 1.864,
        "Uc Residue Yield (%)": 1.97
    },
    "PMMA-MaCFP_STA_N2_10K_DSC": {
        "Experiments": [
            "PMMA-MaCFP_STA_N2_10K_R10",
            "PMMA-MaCFP_STA_N2_10K_R11",
            "PMMA-MaCFP_STA_N2_10K_R12",
            "PMMA-MaCFP_STA_N2_10K_R13",
            "PMMA-MaCFP_STA_N2_10K_R14",
            "PMMA-MaCFP_STA_N2_10K_R15",
            "PMMA-MaCFP_STA_N2_10K_R16",
            "PMMA-MaCFP_STA_N2_10K_R17",
            "PMMA-MaCFP_STA_N2_10K_R18",
            "PMMA-MaCFP_STA_N2_10K_R19",
            "PMMA-MaCFP_STA_N2_10K_R2",
            "PMMA-MaCFP_STA_N2_10K_R20",
            "PMMA-MaCFP_STA_N2_10K_R21",
            "PMMA-MaCFP_STA_N2_10K_R22",
            "PMMA-MaCFP_STA_N2_10K_R23",
            "PMMA-MaCFP_STA_N2_10K_R24",
            "PMMA-MaCFP_STA_N2_10K_R25",
            "PMMA-MaCFP_STA_N2_10K_R26",
            "PMMA-MaCFP_STA_N2_10K_R3",
            "PMMA-MaCFP_STA_N2_10K_R4",
            "PMMA-MaCFP_STA_N2_10K_R5",
            "PMMA-MaCFP_STA_N2_10K_R6",
            "PMMA-MaCFP_STA_N2_10K_R7",
            "PMMA-MaCFP_STA_N2_10K_R8",
            "PMMA-MaCFP_STA_N2_10K_R9"
        ],
        "Peak Heat Flow (W/g)": 3.095,
        "Uc Peak Heat Flow (W/g)": 1.073,
        "DSC T_peak (K)": 640.2,
        "Uc DSC T_peak (K)": 9.425,
        "DSC T_onset (K)": 418.7,
        "Uc DSC T_onset (K)": 201.6
    },
    "PMMA-MaCFP_MCC_N2_60K": {}
}

File: Metadata/Materials/POMGF.json
{
    "Common Names": "Acetal",
    "Material ID": "POM-GF",
    "CAS Number": null,
    "Trade Name": "Delrin 570",
    "Model Number": null,
    "Manufacturer": "Ensinger",
    "Country of Origin": null,
    "Distributor / Harvesting Site": [
        "EMCO Plastics (1/4 in.)",
        "Laird Plastics (3/8in."
    ],
    "Date Acquired": [
        "December 2020 (EMCO)",
        "April 2022(Laird)"
    ],
    "Description": {
        "Color": "White",
        "Shape": null,
        "Finish": "Smooth finish",
        "Form": null,
        "Thickness": "6.9-7.1mm (and 9.5mm, test R3)",
        "Notes": "Natural POM, white & Smooth finish, reinforced with 20 wt. % chopped glass fibers"
    },
    "Categories": {
        "Synthetic/ Natural/ Vegetation": "Synthetic",
        "Copolymer/ Homopolymer/ Composite": "Composite",
        "Thermoset/ Thermoplastic": "Thermoplastic",
        "Composite Layers": null,
        "Additives": {
            "Plasticizers": {
                "Name": null,
                "Weight %": null
            },
            "Stabilizer": {
                "Name": null,
                "Weight %": null
            },
            "Flame Retardant": {
                "Name": null,
                "Weight %": null
            },
            "Colorant": {
                "Name": null,
                "Weight %": null
            },
            "UV Stabilizer": {
                "Name": null,
                "Weight %": null
            }
        }
    },
    "Molecular Weight": null,
    "POMGF_STA_N2_10K_TGA": {
        "Experiments": [
            "POMGF_STA_N2_10K_R1",
            "POMGF_STA_N2_10K_R2",
            "POMGF_STA_N2_10K_R3",
            "POMGF_STA_N2_10K_R4",
            "POMGF_STA_N2_10K_R5",
            "POMGF_STA_N2_10K_R6",
            "POMGF_STA_N2_10K_R7"
        ],
        "Peak MLR (1/s)": 0.003253,
        "Uc Peak MLR (1/s)": 0.0001122,
        "TGA T_peak (K)": 653.8,
        "Uc TGA T_peak (K)": 3.773,
        "TGA T_onset (K)": 511.7,
        "Uc TGA T_onset (K)": 4.309,
        "T_endset (K)": 708.6,
        "Uc T_endset (K)": 1.134,
        "Mass at Onset (%)": 99.11,
        "Uc Mass at Onset (%)": 0.6296,
        "Residue Yield (%)": 17.57,
        "Uc Residue Yield (%)": 0.7879
    },
    "POMGF_STA_N2_10K_DSC": {
        "Experiments": [
            "POMGF_STA_N2_10K_R1",
            "POMGF_STA_N2_10K_R2",
            "POMGF_STA_N2_10K_R3",
            "POMGF_STA_N2_10K_R4",
            "POMGF_STA_N2_10K_R5",
            "POMGF_STA_N2_10K_R6",
            "POMGF_STA_N2_10K_R7"
        ],
        "Peak Heat Flow (W/g)": 6.563,
        "Uc Peak Heat Flow (W/g)": 0.4755,
        "DSC T_peak (K)": 655.5,
        "Uc DSC T_peak (K)": 7.118,
        "DSC T_onset (K)": 565.0,
        "Uc DSC T_onset (K)": 59.12
    },
    "POMGF_Cone_50kW_hor": {
        "Experiments": [
            "POMGF_50kW_hor_R1",
            "POMGF_50kW_hor_R2",
            "POMGF_50kW_hor_R3"
        ],
        "t_ignition (s)": 34.0,
        "Uc t_ignition (s)": 15.62,
        "m_ignition (g)": 109.2,
        "Uc m_ignition (g)": 2.777,
        "Residue Yield (%)": 5.569,
        "Uc Residue Yield (%)": 23.8,
        "Average HRRPUA 60s (kW/m2)": 234.9,
        "Uc Average HRRPUA 60s (kW/m2)": 21.01,
        "Average HRRPUA 180s (kW/m2)": 250.6,
        "Uc Average HRRPUA 180s (kW/m2)": 10.86,
        "Average HRRPUA 300s (kW/m2)": 230.3,
        "Uc Average HRRPUA 300s (kW/m2)": 8.447,
        "Steady Burning MLRPUA (g/s-m2)": 11.08,
        "Uc Steady Burning MLRPUA (g/s-m2)": 2.642,
        "Peak MLRPUA (g/s-m2)": 49.71,
        "Uc Peak MLRPUA (g/s-m2)": 70.38,
        "Steady Burning HRRPUA (kW/m2)": 150.2,
        "Uc Steady Burning HRRPUA (kW/m2)": 63.82,
        "Peak HRRPUA (kW/m2)": 314.0,
        "Uc Peak HRRPUA (kW/m2)": 18.47,
        "Total Heat Release (MJ/m2)": 129.7,
        "Uc Total Heat Release (MJ/m2)": 2.35,
        "Average HoC (MJ/kg)": 12.82,
        "Uc Average HoC (MJ/kg)": 3.275,
        "Average Specific Extinction Area (m2/kg)": 886.2,
        "Uc Average Specific Extinction Area (m2/kg)": 167.7,
        "Smoke Production Pre-ignition (m2/m2)": 165.0,
        "Uc Smoke Production Pre-ignition (m2/m2)": 571.4,
        "Smoke Production Post-ignition (m2/m2)": 2700.0,
        "Uc Smoke Production Post-ignition (m2/m2)": 9351.0,
        "Smoke Production Total (m2/m2)": 2865.0,
        "Uc Smoke Production Total (m2/m2)": 9922.0,
        "Y_Soot (g/g)": 0.03039,
        "Uc Y_Soot (g/g)": 0.1053,
        "Y_CO2 (g/g)": 1.124,
        "Uc Y_CO2 (g/g)": 0.01233,
        "Y_CO (g/g)": 0.003221,
        "Uc Y_CO (g/g)": 0.003842,
        "Fire Growth Potential (m2/J)": 2.634e-06,
        "Uc Fire Growth Potential (m2/J)": 1.617e-06,
        "Ignition Energy (MJ/m2)": 1.7,
        "Uc Ignition Energy (MJ/m2)": 0.781,
        "t_flameout (s)": 743.0,
        "Uc t_flameout (s)": 185.6
    }
}

File: Metadata/Materials/Pine.json
{
    "Common Names": "Pine",
    "Material ID": "Pine",
    "CAS Number": null,
    "Trade Name": null,
    "Model Number": null,
    "Manufacturer": null,
    "Country of Origin": null,
    "Distributor / Harvesting Site": "The Home Depot",
    "Date Acquired": null,
    "Description": {
        "Color": "Light tan",
        "Shape": null,
        "Finish": null,
        "Form": null,
        "Thickness": null,
        "Notes": null
    },
    "Categories": {
        "Synthetic/ Natural/ Vegetation": "Vegetation",
        "Copolymer/ Homopolymer/ Composite": null,
        "Thermoset/ Thermoplastic": null,
        "Composite Layers": null,
        "Additives": {
            "Plasticizers": {
                "Name": null,
                "Weight %": null
            },
            "Stabilizer": {
                "Name": null,
                "Weight %": null
            },
            "Flame Retardant": {
                "Name": null,
                "Weight %": null
            },
            "Colorant": {
                "Name": null,
                "Weight %": null
            },
            "UV Stabilizer": {
                "Name": null,
                "Weight %": null
            }
        }
    },
    "Molecular Weight": null,
    "Pine_Cone_50kW_hor": {
        "Experiments": [
            "Pine_50kW_hor_R1",
            "Pine_50kW_hor_R2",
            "Pine_50kW_hor_R3",
            "Pine_50kW_hor_R4",
            "Pine_50kW_hor_R5",
            "Pine_50kW_hor_R6",
            "Pine_50kW_hor_R7"
        ],
        "t_ignition (s)": 21.43,
        "Uc t_ignition (s)": 6.817,
        "m_ignition (g)": 47.8,
        "Uc m_ignition (g)": 4.028,
        "Residue Yield (%)": 20.44,
        "Uc Residue Yield (%)": 2.618,
        "Average HRRPUA 60s (kW/m2)": 100.2,
        "Uc Average HRRPUA 60s (kW/m2)": 15.84,
        "Average HRRPUA 180s (kW/m2)": 82.61,
        "Uc Average HRRPUA 180s (kW/m2)": 16.2,
        "Average HRRPUA 300s (kW/m2)": 77.51,
        "Uc Average HRRPUA 300s (kW/m2)": 19.64,
        "Steady Burning MLRPUA (g/s-m2)": 6.916,
        "Uc Steady Burning MLRPUA (g/s-m2)": 0.7273,
        "Peak MLRPUA (g/s-m2)": 10.62,
        "Uc Peak MLRPUA (g/s-m2)": 1.118,
        "Steady Burning HRRPUA (kW/m2)": 90.52,
        "Uc Steady Burning HRRPUA (kW/m2)": 18.16,
        "Peak HRRPUA (kW/m2)": 229.8,
        "Uc Peak HRRPUA (kW/m2)": 23.72,
        "Total Heat Release (MJ/m2)": 58.67,
        "Uc Total Heat Release (MJ/m2)": 5.073,
        "Average HoC (MJ/kg)": 13.76,
        "Uc Average HoC (MJ/kg)": 2.093,
        "Average Specific Extinction Area (m2/kg)": 224.8,
        "Uc Average Specific Extinction Area (m2/kg)": 25.54,
        "Smoke Production Pre-ignition (m2/m2)": 4.087,
        "Uc Smoke Production Pre-ignition (m2/m2)": 3.72,
        "Smoke Production Post-ignition (m2/m2)": 283.8,
        "Uc Smoke Production Post-ignition (m2/m2)": 602.5,
        "Smoke Production Total (m2/m2)": 287.8,
        "Uc Smoke Production Total (m2/m2)": 604.3,
        "Y_Soot (g/g)": 0.006401,
        "Uc Y_Soot (g/g)": 0.01451,
        "Y_CO2 (g/g)": 1.076,
        "Uc Y_CO2 (g/g)": 0.1602,
        "Y_CO (g/g)": 0.03409,
        "Uc Y_CO (g/g)": 0.006288,
        "Fire Growth Potential (m2/J)": 1.713e-06,
        "Uc Fire Growth Potential (m2/J)": 9.458e-07,
        "Ignition Energy (MJ/m2)": 1.071,
        "Uc Ignition Energy (MJ/m2)": 0.3409,
        "t_flameout (s)": 651.6,
        "Uc t_flameout (s)": 91.16
    }
}

File: Metadata/Materials/PolyIso-1.json
{
    "Common Names": "Poly(Isocyanurate) foam",
    "Material ID": "PolyIso-1",
    "CAS Number": null,
    "Trade Name": "Thermasheath",
    "Model Number": null,
    "Manufacturer": "RMAX",
    "Country of Origin": null,
    "Distributor / Harvesting Site": "Lowe's",
    "Date Acquired": "February 2020",
    "Description": {
        "Color": "Yellow",
        "Shape": null,
        "Finish": "reflective surface",
        "Form": "Porous Foam",
        "Thickness": "nominal thickness 1in. (24.3 to 24.6 mm)",
        "Notes": "Yellow polyiso foam core bonded to Kraft-paper-reinforced aluminum facers on each side; both sides have a reflective surface; nominal thickness 1in. (24.3 to 24.6 mm)"
    },
    "Categories": {
        "Synthetic/ Natural/ Vegetation": "Synthetic",
        "Copolymer/ Homopolymer/ Composite": null,
        "Thermoset/ Thermoplastic": "Thermoset",
        "Composite Layers": null,
        "Additives": {
            "Plasticizers": {
                "Name": null,
                "Weight %": null
            },
            "Stabilizer": {
                "Name": null,
                "Weight %": null
            },
            "Flame Retardant": {
                "Name": null,
                "Weight %": null
            },
            "Colorant": {
                "Name": null,
                "Weight %": null
            },
            "UV Stabilizer": {
                "Name": null,
                "Weight %": null
            }
        }
    },
    "Molecular Weight": null,
    "PolyIso-1_STA_N2_10K_TGA": {
        "Experiments": [
            "PolyIso-1_STA_N2_10K_R1",
            "PolyIso-1_STA_N2_10K_R2",
            "PolyIso-1_STA_N2_10K_R3",
            "PolyIso-1_STA_N2_10K_R4",
            "PolyIso-1_STA_N2_10K_R5",
            "PolyIso-1_STA_N2_10K_R6"
        ],
        "Peak MLR (1/s)": 0.0009311,
        "Uc Peak MLR (1/s)": 2.551e-05,
        "TGA T_peak (K)": 596.7,
        "Uc TGA T_peak (K)": 1.366,
        "TGA T_onset (K)": 374.0,
        "Uc TGA T_onset (K)": 24.97,
        "T_endset (K)": 1115.0,
        "Uc T_endset (K)": 43.59,
        "Mass at Onset (%)": 99.46,
        "Uc Mass at Onset (%)": 0.8713,
        "Residue Yield (%)": 27.61,
        "Uc Residue Yield (%)": 1.025
    },
    "PolyIso-1_STA_N2_10K_DSC": {
        "Experiments": [
            "PolyIso-1_STA_N2_10K_R1",
            "PolyIso-1_STA_N2_10K_R2",
            "PolyIso-1_STA_N2_10K_R3",
            "PolyIso-1_STA_N2_10K_R4",
            "PolyIso-1_STA_N2_10K_R5",
            "PolyIso-1_STA_N2_10K_R6"
        ],
        "Peak Heat Flow (W/g)": 0.9869,
        "Uc Peak Heat Flow (W/g)": 0.2276,
        "DSC T_peak (K)": 588.5,
        "Uc DSC T_peak (K)": 2.828,
        "DSC T_onset (K)": 305.3,
        "Uc DSC T_onset (K)": 3.266
    }
}

File: Metadata/Materials/Purpleheart.json
{
    "Common Names": "Purpleheart",
    "Material ID": "Purpleheart",
    "CAS Number": null,
    "Trade Name": null,
    "Model Number": null,
    "Manufacturer": null,
    "Country of Origin": null,
    "Distributor / Harvesting Site": "Exotic Lumber Frederick, Inc",
    "Date Acquired": null,
    "Description": {
        "Color": "Purple to reddish-brown color",
        "Shape": null,
        "Finish": null,
        "Form": null,
        "Thickness": null,
        "Notes": null
    },
    "Categories": {
        "NFIRS": "Sawn Wood, Including All Finished Lumber",
        "Synthetic/ Natural/ Vegetation": "Vegetation",
        "Copolymer/ Homopolymer/ Composite": null,
        "Thermoset/ Thermoplastic": null,
        "Composite Layers": null,
        "Additives": {
            "Plasticizers": {
                "Name": null,
                "Weight %": null
            },
            "Stabilizer": {
                "Name": null,
                "Weight %": null
            },
            "Flame Retardant": {
                "Name": null,
                "Weight %": null
            },
            "Colorant": {
                "Name": null,
                "Weight %": null
            },
            "UV Stabilizer": {
                "Name": null,
                "Weight %": null
            }
        }
    },
    "Molecular Weight": null,
    "Purpleheart_Cone_20kW_vert": {
        "Experiments": [
            "Purpleheart_20kW_vert_R1",
            "Purpleheart_20kW_vert_R2"
        ],
        "t_ignition (s)": null,
        "Uc t_ignition (s)": null,
        "m_ignition (g)": null,
        "Uc m_ignition (g)": null,
        "Residue Yield (%)": 46.06,
        "Uc Residue Yield (%)": 15.58,
        "Average HRRPUA 60s (kW/m2)": 4.401,
        "Uc Average HRRPUA 60s (kW/m2)": 1.982,
        "Average HRRPUA 180s (kW/m2)": 4.938,
        "Uc Average HRRPUA 180s (kW/m2)": 2.745,
        "Average HRRPUA 300s (kW/m2)": 5.982,
        "Uc Average HRRPUA 300s (kW/m2)": 2.485,
        "Steady Burning MLRPUA (g/s-m2)": 6.657,
        "Uc Steady Burning MLRPUA (g/s-m2)": 0.934,
        "Peak MLRPUA (g/s-m2)": 13.07,
        "Uc Peak MLRPUA (g/s-m2)": 1.279,
        "Steady Burning HRRPUA (kW/m2)": 4.375,
        "Uc Steady Burning HRRPUA (kW/m2)": 1.408,
        "Peak HRRPUA (kW/m2)": 21.01,
        "Uc Peak HRRPUA (kW/m2)": 12.21,
        "Total Heat Release (MJ/m2)": 6.439,
        "Uc Total Heat Release (MJ/m2)": 6.461,
        "Average HoC (MJ/kg)": 0.8406,
        "Uc Average HoC (MJ/kg)": 0.5042,
        "Average Specific Extinction Area (m2/kg)": 404.2,
        "Uc Average Specific Extinction Area (m2/kg)": 64.43,
        "Smoke Production Pre-ignition (m2/m2)": 2796.0,
        "Uc Smoke Production Pre-ignition (m2/m2)": 372.5,
        "Smoke Production Post-ignition (m2/m2)": null,
        "Uc Smoke Production Post-ignition (m2/m2)": null,
        "Smoke Production Total (m2/m2)": 2796.0,
        "Uc Smoke Production Total (m2/m2)": 372.5,
        "Y_Soot (g/g)": 0.02496,
        "Uc Y_Soot (g/g)": 0.003137,
        "Y_CO2 (g/g)": 0.1267,
        "Uc Y_CO2 (g/g)": 0.06948,
        "Y_CO (g/g)": 0.06104,
        "Uc Y_CO (g/g)": 0.03696,
        "Fire Growth Potential (m2/J)": null,
        "Uc Fire Growth Potential (m2/J)": null,
        "Ignition Energy (MJ/m2)": null,
        "Uc Ignition Energy (MJ/m2)": null,
        "t_flameout (s)": null,
        "Uc t_flameout (s)": null
    },
    "Purpleheart_Cone_50kW_hor": {
        "Experiments": [
            "Purpleheart_50kW_hor_R1",
            "Purpleheart_50kW_hor_R2",
            "Purpleheart_50kW_hor_R3"
        ],
        "t_ignition (s)": 42.33,
        "Uc t_ignition (s)": 9.866,
        "m_ignition (g)": 103.0,
        "Uc m_ignition (g)": 1.997,
        "Residue Yield (%)": 28.37,
        "Uc Residue Yield (%)": 2.073,
        "Average HRRPUA 60s (kW/m2)": 114.9,
        "Uc Average HRRPUA 60s (kW/m2)": 7.61,
        "Average HRRPUA 180s (kW/m2)": 103.0,
        "Uc Average HRRPUA 180s (kW/m2)": 2.582,
        "Average HRRPUA 300s (kW/m2)": 92.25,
        "Uc Average HRRPUA 300s (kW/m2)": 1.646,
        "Steady Burning MLRPUA (g/s-m2)": 11.4,
        "Uc Steady Burning MLRPUA (g/s-m2)": 0.3327,
        "Peak MLRPUA (g/s-m2)": 19.82,
        "Uc Peak MLRPUA (g/s-m2)": 2.184,
        "Steady Burning HRRPUA (kW/m2)": 118.2,
        "Uc Steady Burning HRRPUA (kW/m2)": 7.452,
        "Peak HRRPUA (kW/m2)": 241.6,
        "Uc Peak HRRPUA (kW/m2)": 38.56,
        "Total Heat Release (MJ/m2)": 91.78,
        "Uc Total Heat Release (MJ/m2)": 6.247,
        "Average HoC (MJ/kg)": 10.89,
        "Uc Average HoC (MJ/kg)": 0.3845,
        "Average Specific Extinction Area (m2/kg)": 21.96,
        "Uc Average Specific Extinction Area (m2/kg)": 19.74,
        "Smoke Production Pre-ignition (m2/m2)": -90.32,
        "Uc Smoke Production Pre-ignition (m2/m2)": -680.1,
        "Smoke Production Post-ignition (m2/m2)": 1202.0,
        "Uc Smoke Production Post-ignition (m2/m2)": 2085.0,
        "Smoke Production Total (m2/m2)": 1112.0,
        "Uc Smoke Production Total (m2/m2)": 1726.0,
        "Y_Soot (g/g)": 0.01089,
        "Uc Y_Soot (g/g)": 0.01698,
        "Y_CO2 (g/g)": 0.8033,
        "Uc Y_CO2 (g/g)": 0.04091,
        "Y_CO (g/g)": 0.01254,
        "Uc Y_CO (g/g)": 0.003933,
        "Fire Growth Potential (m2/J)": 1.058e-06,
        "Uc Fire Growth Potential (m2/J)": 1.883e-07,
        "Ignition Energy (MJ/m2)": 2.117,
        "Uc Ignition Energy (MJ/m2)": 0.4933,
        "t_flameout (s)": 838.3,
        "Uc t_flameout (s)": 75.06
    }
}
