Repository: RGreene723/cone-db

File: Metadata/Materials/RedCedar.json
{
    "Common Names": "Western Red Cedar",
    "Material ID": "RedCedar",
    "CAS Number": null,
    "Trade Name": null,
    "Model Number": null,
    "Manufacturer": null,
    "Country of Origin": null,
    "Distributor / Harvesting Site": "The Hardwood Store of NC, Inc",
    "Date Acquired": null,
    "Description": {
        "Color": "Tan to reddish-brown color",
        "Shape": null,
        "Finish": null,
        "Form": null,
        "Thickness": null,
        "Notes": null
    },
    "Categories": {
        "NFIRS": "Sawn Wood, Including All Finished Lumber",
        "Synthetic/ Natural/ Vegetation": "Vegetation",
        "Copolymer/ Homopolymer/ Composite": null,
        "Thermoset/ Thermoplastic": null,
        "Composite Layers": null,
        "Additives": {
            "Plasticizers": {
                "Name": null,
                "Weight %": null
            },
            "Stabilizer": {
                "Name": null,
                "Weight %": null
            },
            "Flame Retardant": {
                "Name": null,
                "Weight %": null
            },
            "Colorant": {
                "Name": null,
                "Weight %": null
            },
            "UV Stabilizer": {
                "Name": null,
                "Weight %": null
            }
        }
    },
    "Molecular Weight": null,
    "RedCedar_Cone_10kW_hor": {},
    "RedCedar_Cone_15kW_vert": {},
    "RedCedar_Cone_20kW_vert": {},
    "RedCedar_Cone_25kW_hor": {},
    "RedCedar_Cone_25kW_vert": {
        "Experiments": [
            "RedCedar_25kW_vert_R1",
            "RedCedar_25kW_vert_R2",
            "RedCedar_25kW_vert_R3"
        ],
        "t_ignition (s)": 216.0,
        "Uc t_ignition (s)": 39.6,
        "m_ignition (g)": 44.23,
        "Uc m_ignition (g)": null,
        "Residue Yield (%)": 44.68,
        "Uc Residue Yield (%)": 39.33,
        "Average HRRPUA 60s (kW/m2)": 4.893,
        "Uc Average HRRPUA 60s (kW/m2)": 1.113,
        "Average HRRPUA 180s (kW/m2)": 11.45,
        "Uc Average HRRPUA 180s (kW/m2)": 0.407,
        "Average HRRPUA 300s (kW/m2)": 14.97,
        "Uc Average HRRPUA 300s (kW/m2)": 1.159,
        "Steady Burning MLRPUA (g/s-m2)": 5.427,
        "Uc Steady Burning MLRPUA (g/s-m2)": 0.2222,
        "Peak MLRPUA (g/s-m2)": 7.153,
        "Uc Peak MLRPUA (g/s-m2)": 0.5731,
        "Steady Burning HRRPUA (kW/m2)": 18.13,
        "Uc Steady Burning HRRPUA (kW/m2)": 13.22,
        "Peak HRRPUA (kW/m2)": 30.74,
        "Uc Peak HRRPUA (kW/m2)": 18.28,
        "Total Heat Release (MJ/m2)": 12.27,
        "Uc Total Heat Release (MJ/m2)": 22.84,
        "Average HoC (MJ/kg)": 3.734,
        "Uc Average HoC (MJ/kg)": 4.482,
        "Average Specific Extinction Area (m2/kg)": 389.8,
        "Uc Average Specific Extinction Area (m2/kg)": 210.1,
        "Smoke Production Pre-ignition (m2/m2)": 476.5,
        "Uc Smoke Production Pre-ignition (m2/m2)": 1018.0,
        "Smoke Production Post-ignition (m2/m2)": 1222.0,
        "Uc Smoke Production Post-ignition (m2/m2)": 651.9,
        "Smoke Production Total (m2/m2)": 1291.0,
        "Uc Smoke Production Total (m2/m2)": 600.7,
        "Y_Soot (g/g)": 0.02804,
        "Uc Y_Soot (g/g)": 0.01426,
        "Y_CO2 (g/g)": 0.231,
        "Uc Y_CO2 (g/g)": 0.2732,
        "Y_CO (g/g)": 0.09196,
        "Uc Y_CO (g/g)": 0.104,
        "Fire Growth Potential (m2/J)": 1.143e-07,
        "Uc Fire Growth Potential (m2/J)": 9.588e-08,
        "Ignition Energy (MJ/m2)": 5.4,
        "Uc Ignition Energy (MJ/m2)": 0.9899,
        "t_flameout (s)": null,
        "Uc t_flameout (s)": null
    },
    "RedCedar_Cone_30kW_hor": {},
    "RedCedar_Cone_30kW_vert": {
        "Experiments": [
            "RedCedar_30kW_vert_R1",
            "RedCedar_30kW_vert_R2",
            "RedCedar_30kW_vert_R3"
        ],
        "t_ignition (s)": null,
        "Uc t_ignition (s)": null,
        "m_ignition (g)": null,
        "Uc m_ignition (g)": null,
        "Residue Yield (%)": 5.969,
        "Uc Residue Yield (%)": 14.06,
        "Average HRRPUA 60s (kW/m2)": 5.432,
        "Uc Average HRRPUA 60s (kW/m2)": 0.7505,
        "Average HRRPUA 180s (kW/m2)": 11.23,
        "Uc Average HRRPUA 180s (kW/m2)": 1.916,
        "Average HRRPUA 300s (kW/m2)": 14.54,
        "Uc Average HRRPUA 300s (kW/m2)": 1.611,
        "Steady Burning MLRPUA (g/s-m2)": 4.48,
        "Uc Steady Burning MLRPUA (g/s-m2)": 0.5666,
        "Peak MLRPUA (g/s-m2)": 9.127,
        "Uc Peak MLRPUA (g/s-m2)": 6.274,
        "Steady Burning HRRPUA (kW/m2)": 22.43,
        "Uc Steady Burning HRRPUA (kW/m2)": 6.933,
        "Peak HRRPUA (kW/m2)": 48.17,
        "Uc Peak HRRPUA (kW/m2)": 18.86,
        "Total Heat Release (MJ/m2)": 28.58,
        "Uc Total Heat Release (MJ/m2)": 19.28,
        "Average HoC (MJ/kg)": 5.712,
        "Uc Average HoC (MJ/kg)": 2.781,
        "Average Specific Extinction Area (m2/kg)": 426.4,
        "Uc Average Specific Extinction Area (m2/kg)": 122.9,
        "Smoke Production Pre-ignition (m2/m2)": 1899.0,
        "Uc Smoke Production Pre-ignition (m2/m2)": 484.2,
        "Smoke Production Post-ignition (m2/m2)": null,
        "Uc Smoke Production Post-ignition (m2/m2)": null,
        "Smoke Production Total (m2/m2)": 1899.0,
        "Uc Smoke Production Total (m2/m2)": 484.2,
        "Y_Soot (g/g)": 0.04195,
        "Uc Y_Soot (g/g)": 0.01563,
        "Y_CO2 (g/g)": 0.5915,
        "Uc Y_CO2 (g/g)": 0.3175,
        "Y_CO (g/g)": 0.2003,
        "Uc Y_CO (g/g)": 0.04314,
        "Fire Growth Potential (m2/J)": null,
        "Uc Fire Growth Potential (m2/J)": null,
        "Ignition Energy (MJ/m2)": null,
        "Uc Ignition Energy (MJ/m2)": null,
        "t_flameout (s)": null,
        "Uc t_flameout (s)": null
    },
    "RedCedar_Cone_40kW_hor": {},
    "RedCedar_Cone_40kW_vert": {},
    "RedCedar_Cone_50kW_hor": {
        "Experiments": [
            "RedCedar_50kW_hor_R1",
            "RedCedar_50kW_hor_R10",
            "RedCedar_50kW_hor_R2",
            "RedCedar_50kW_hor_R3",
            "RedCedar_50kW_hor_R4",
            "RedCedar_50kW_hor_R5",
            "RedCedar_50kW_hor_R6",
            "RedCedar_50kW_hor_R7",
            "RedCedar_50kW_hor_R8",
            "RedCedar_50kW_hor_R9"
        ],
        "t_ignition (s)": 16.5,
        "Uc t_ignition (s)": 11.4,
        "m_ignition (g)": 46.45,
        "Uc m_ignition (g)": 16.89,
        "Residue Yield (%)": 19.95,
        "Uc Residue Yield (%)": 6.769,
        "Average HRRPUA 60s (kW/m2)": 109.3,
        "Uc Average HRRPUA 60s (kW/m2)": 27.54,
        "Average HRRPUA 180s (kW/m2)": 90.23,
        "Uc Average HRRPUA 180s (kW/m2)": 17.18,
        "Average HRRPUA 300s (kW/m2)": 82.96,
        "Uc Average HRRPUA 300s (kW/m2)": 14.89,
        "Steady Burning MLRPUA (g/s-m2)": 6.802,
        "Uc Steady Burning MLRPUA (g/s-m2)": 1.365,
        "Peak MLRPUA (g/s-m2)": 10.61,
        "Uc Peak MLRPUA (g/s-m2)": 2.68,
        "Steady Burning HRRPUA (kW/m2)": 90.91,
        "Uc Steady Burning HRRPUA (kW/m2)": 17.11,
        "Peak HRRPUA (kW/m2)": 214.5,
        "Uc Peak HRRPUA (kW/m2)": 63.0,
        "Total Heat Release (MJ/m2)": 57.42,
        "Uc Total Heat Release (MJ/m2)": 18.96,
        "Average HoC (MJ/kg)": 14.03,
        "Uc Average HoC (MJ/kg)": 1.975,
        "Average Specific Extinction Area (m2/kg)": 213.8,
        "Uc Average Specific Extinction Area (m2/kg)": 67.81,
        "Smoke Production Pre-ignition (m2/m2)": 3.125,
        "Uc Smoke Production Pre-ignition (m2/m2)": 5.328,
        "Smoke Production Post-ignition (m2/m2)": 302.4,
        "Uc Smoke Production Post-ignition (m2/m2)": 560.1,
        "Smoke Production Total (m2/m2)": 305.6,
        "Uc Smoke Production Total (m2/m2)": 559.7,
        "Y_Soot (g/g)": 0.006853,
        "Uc Y_Soot (g/g)": 0.01264,
        "Y_CO2 (g/g)": 1.108,
        "Uc Y_CO2 (g/g)": 0.1765,
        "Y_CO (g/g)": 0.03244,
        "Uc Y_CO (g/g)": 0.01542,
        "Fire Growth Potential (m2/J)": 2.568e-06,
        "Uc Fire Growth Potential (m2/J)": 2.563e-06,
        "Ignition Energy (MJ/m2)": 0.825,
        "Uc Ignition Energy (MJ/m2)": 0.5701,
        "t_flameout (s)": 611.0,
        "Uc t_flameout (s)": 112.6
    },
    "RedCedar_Cone_50kW_vert": {
        "Experiments": [
            "RedCedar_50kW_vert_R1",
            "RedCedar_50kW_vert_R2"
        ],
        "t_ignition (s)": 25.5,
        "Uc t_ignition (s)": 32.53,
        "m_ignition (g)": 44.76,
        "Uc m_ignition (g)": 6.216,
        "Residue Yield (%)": 19.88,
        "Uc Residue Yield (%)": 0.3087,
        "Average HRRPUA 60s (kW/m2)": 124.3,
        "Uc Average HRRPUA 60s (kW/m2)": 25.24,
        "Average HRRPUA 180s (kW/m2)": 100.8,
        "Uc Average HRRPUA 180s (kW/m2)": 10.1,
        "Average HRRPUA 300s (kW/m2)": 94.82,
        "Uc Average HRRPUA 300s (kW/m2)": 10.56,
        "Steady Burning MLRPUA (g/s-m2)": 7.072,
        "Uc Steady Burning MLRPUA (g/s-m2)": 1.484,
        "Peak MLRPUA (g/s-m2)": 11.71,
        "Uc Peak MLRPUA (g/s-m2)": 4.415,
        "Steady Burning HRRPUA (kW/m2)": 101.3,
        "Uc Steady Burning HRRPUA (kW/m2)": 7.793,
        "Peak HRRPUA (kW/m2)": 242.9,
        "Uc Peak HRRPUA (kW/m2)": 42.45,
        "Total Heat Release (MJ/m2)": 59.49,
        "Uc Total Heat Release (MJ/m2)": 4.875,
        "Average HoC (MJ/kg)": 14.67,
        "Uc Average HoC (MJ/kg)": 0.8299,
        "Average Specific Extinction Area (m2/kg)": 55.98,
        "Uc Average Specific Extinction Area (m2/kg)": 5.503,
        "Smoke Production Pre-ignition (m2/m2)": 58.01,
        "Uc Smoke Production Pre-ignition (m2/m2)": 158.9,
        "Smoke Production Post-ignition (m2/m2)": 150.1,
        "Uc Smoke Production Post-ignition (m2/m2)": 96.65,
        "Smoke Production Total (m2/m2)": 208.1,
        "Uc Smoke Production Total (m2/m2)": 62.21,
        "Y_Soot (g/g)": 0.004709,
        "Uc Y_Soot (g/g)": 0.000738,
        "Y_CO2 (g/g)": 1.078,
        "Uc Y_CO2 (g/g)": 0.3106,
        "Y_CO (g/g)": 0.0382,
        "Uc Y_CO (g/g)": 0.004176,
        "Fire Growth Potential (m2/J)": 2.103e-06,
        "Uc Fire Growth Potential (m2/J)": 2.956e-06,
        "Ignition Energy (MJ/m2)": 1.275,
        "Uc Ignition Energy (MJ/m2)": 1.626,
        "t_flameout (s)": 641.0,
        "Uc t_flameout (s)": 98.99
    }
}

File: Metadata/Materials/Redwood.json
{
    "Common Names": "Redwood",
    "Material ID": "Redwood",
    "CAS Number": null,
    "Trade Name": null,
    "Model Number": null,
    "Manufacturer": null,
    "Country of Origin": null,
    "Distributor / Harvesting Site": null,
    "Date Acquired": null,
    "Description": {
        "Color": "Reddish-brown",
        "Shape": null,
        "Finish": null,
        "Form": null,
        "Thickness": null,
        "Notes": null
    },
    "Categories": {
        "NFIRS": "Sawn Wood, Including All Finished Lumber",
        "Synthetic/ Natural/ Vegetation": "Vegetation",
        "Copolymer/ Homopolymer/ Composite": null,
        "Thermoset/ Thermoplastic": null,
        "Composite Layers": null,
        "Additives": {
            "Plasticizers": {
                "Name": null,
                "Weight %": null
            },
            "Stabilizer": {
                "Name": null,
                "Weight %": null
            },
            "Flame Retardant": {
                "Name": null,
                "Weight %": null
            },
            "Colorant": {
                "Name": null,
                "Weight %": null
            },
            "UV Stabilizer": {
                "Name": null,
                "Weight %": null
            }
        }
    },
    "Molecular Weight": null,
    "Redwood_Cone_20kW_vert": {
        "Experiments": [
            "Redwood_20kW_vert_R1",
            "Redwood_20kW_vert_R2"
        ],
        "t_ignition (s)": null,
        "Uc t_ignition (s)": null,
        "m_ignition (g)": null,
        "Uc m_ignition (g)": null,
        "Residue Yield (%)": 66.26,
        "Uc Residue Yield (%)": 4.256,
        "Average HRRPUA 60s (kW/m2)": 4.292,
        "Uc Average HRRPUA 60s (kW/m2)": 2.586,
        "Average HRRPUA 180s (kW/m2)": 6.95,
        "Uc Average HRRPUA 180s (kW/m2)": 3.666,
        "Average HRRPUA 300s (kW/m2)": 8.148,
        "Uc Average HRRPUA 300s (kW/m2)": null,
        "Steady Burning MLRPUA (g/s-m2)": 3.323,
        "Uc Steady Burning MLRPUA (g/s-m2)": 0.3023,
        "Peak MLRPUA (g/s-m2)": 5.614,
        "Uc Peak MLRPUA (g/s-m2)": 0.9891,
        "Steady Burning HRRPUA (kW/m2)": 4.987,
        "Uc Steady Burning HRRPUA (kW/m2)": 1.959,
        "Peak HRRPUA (kW/m2)": 18.53,
        "Uc Peak HRRPUA (kW/m2)": 5.006,
        "Total Heat Release (MJ/m2)": 3.283,
        "Uc Total Heat Release (MJ/m2)": 1.082,
        "Average HoC (MJ/kg)": 1.477,
        "Uc Average HoC (MJ/kg)": 0.8212,
        "Average Specific Extinction Area (m2/kg)": 296.9,
        "Uc Average Specific Extinction Area (m2/kg)": 34.7,
        "Smoke Production Pre-ignition (m2/m2)": 710.5,
        "Uc Smoke Production Pre-ignition (m2/m2)": 215.9,
        "Smoke Production Post-ignition (m2/m2)": null,
        "Uc Smoke Production Post-ignition (m2/m2)": null,
        "Smoke Production Total (m2/m2)": 710.5,
        "Uc Smoke Production Total (m2/m2)": 215.9,
        "Y_Soot (g/g)": 0.01156,
        "Uc Y_Soot (g/g)": 0.002738,
        "Y_CO2 (g/g)": 0.07637,
        "Uc Y_CO2 (g/g)": 0.003815,
        "Y_CO (g/g)": 0.0436,
        "Uc Y_CO (g/g)": 0.009069,
        "Fire Growth Potential (m2/J)": null,
        "Uc Fire Growth Potential (m2/J)": null,
        "Ignition Energy (MJ/m2)": null,
        "Uc Ignition Energy (MJ/m2)": null,
        "t_flameout (s)": null,
        "Uc t_flameout (s)": null
    },
    "Redwood_Cone_50kW_hor": {
        "Experiments": [
            "Redwood_50kW_hor_R1",
            "Redwood_50kW_hor_R2",
            "Redwood_50kW_hor_R3",
            "Redwood_50kW_hor_R4"
        ],
        "t_ignition (s)": 24.0,
        "Uc t_ignition (s)": 15.75,
        "m_ignition (g)": 53.87,
        "Uc m_ignition (g)": 8.136,
        "Residue Yield (%)": 29.91,
        "Uc Residue Yield (%)": 17.67,
        "Average HRRPUA 60s (kW/m2)": 96.24,
        "Uc Average HRRPUA 60s (kW/m2)": 24.48,
        "Average HRRPUA 180s (kW/m2)": 80.19,
        "Uc Average HRRPUA 180s (kW/m2)": 11.24,
        "Average HRRPUA 300s (kW/m2)": 70.94,
        "Uc Average HRRPUA 300s (kW/m2)": 4.808,
        "Steady Burning MLRPUA (g/s-m2)": 6.38,
        "Uc Steady Burning MLRPUA (g/s-m2)": 1.768,
        "Peak MLRPUA (g/s-m2)": 10.4,
        "Uc Peak MLRPUA (g/s-m2)": 2.843,
        "Steady Burning HRRPUA (kW/m2)": 75.07,
        "Uc Steady Burning HRRPUA (kW/m2)": 22.7,
        "Peak HRRPUA (kW/m2)": 188.4,
        "Uc Peak HRRPUA (kW/m2)": 60.06,
        "Total Heat Release (MJ/m2)": 52.69,
        "Uc Total Heat Release (MJ/m2)": 21.53,
        "Average HoC (MJ/kg)": 12.22,
        "Uc Average HoC (MJ/kg)": 0.8094,
        "Average Specific Extinction Area (m2/kg)": 3190.0,
        "Uc Average Specific Extinction Area (m2/kg)": 1755.0,
        "Smoke Production Pre-ignition (m2/m2)": 75.06,
        "Uc Smoke Production Pre-ignition (m2/m2)": 274.5,
        "Smoke Production Post-ignition (m2/m2)": 3612.0,
        "Uc Smoke Production Post-ignition (m2/m2)": 13560.0,
        "Smoke Production Total (m2/m2)": 3687.0,
        "Uc Smoke Production Total (m2/m2)": 13840.0,
        "Y_Soot (g/g)": 0.07739,
        "Uc Y_Soot (g/g)": 0.293,
        "Y_CO2 (g/g)": 0.85,
        "Uc Y_CO2 (g/g)": 0.249,
        "Y_CO (g/g)": 0.03369,
        "Uc Y_CO (g/g)": 0.009759,
        "Fire Growth Potential (m2/J)": 1.507e-06,
        "Uc Fire Growth Potential (m2/J)": 1.282e-06,
        "Ignition Energy (MJ/m2)": 1.2,
        "Uc Ignition Energy (MJ/m2)": 0.7874,
        "t_flameout (s)": 704.0,
        "Uc t_flameout (s)": 50.52
    }
}

File: Metadata/Materials/XPS-Pink.json
{
    "Common Names": "Extruded Polystyrene",
    "Material ID": "XPS-pink",
    "CAS Number": null,
    "Trade Name": "FOAMULAR 150 (1 in.) and FOAMULAR 250 (2 in.)Foam",
    "Model Number": null,
    "Manufacturer": "Owens Corning",
    "Country of Origin": null,
    "Distributor / Harvesting Site": "The Home Depot",
    "Date Acquired": "February 2020",
    "Description": {
        "Color": "Pink",
        "Shape": null,
        "Finish": "Smooth, Rigid Foam Board",
        "Form": "Porous Foam",
        "Thickness": "24.8-26.0mm, 49-51mm",
        "Notes": "Pink XPS foam board"
    },
    "Categories": {
        "NFIRS": "Plastic",
        "Synthetic/ Natural/ Vegetation": "Synthetic",
        "Copolymer/ Homopolymer/ Composite": null,
        "Thermoset/ Thermoplastic": "Thermoplastic",
        "Composite Layers": null,
        "Additives": {
            "Plasticizers": {
                "Name": null,
                "Weight %": null
            },
            "Stabilizer": {
                "Name": null,
                "Weight %": null
            },
            "Flame Retardant": {
                "Name": null,
                "Weight %": null
            },
            "Colorant": {
                "Name": null,
                "Weight %": null
            },
            "UV Stabilizer": {
                "Name": null,
                "Weight %": null
            }
        }
    },
    "Molecular Weight": null,
    "XPS-Pink_Cone_50kW_hor": {},
    "XPS-Pink_STA_N2_10K_TGA": {
        "Experiments": [
            "XPS-Pink_STA_N2_10K_R1",
            "XPS-Pink_STA_N2_10K_R2",
            "XPS-Pink_STA_N2_10K_R3",
            "XPS-Pink_STA_N2_10K_R4",
            "XPS-Pink_STA_N2_10K_R5",
            "XPS-Pink_STA_N2_10K_R6",
            "XPS-Pink_STA_N2_10K_R7",
            "XPS-Pink_STA_N2_10K_R8"
        ],
        "Peak MLR (1/s)": 0.004335,
        "Uc Peak MLR (1/s)": 0.0001649,
        "TGA T_peak (K)": 693.6,
        "Uc TGA T_peak (K)": 1.321,
        "TGA T_onset (K)": 606.7,
        "Uc TGA T_onset (K)": 3.9,
        "T_endset (K)": 737.6,
        "Uc T_endset (K)": 0.7289,
        "Mass at Onset (%)": 98.26,
        "Uc Mass at Onset (%)": 0.3263,
        "Residue Yield (%)": 0.5579,
        "Uc Residue Yield (%)": 0.3484
    },
    "XPS-Pink_STA_N2_10K_DSC": {
        "Experiments": [
            "XPS-Pink_STA_N2_10K_R1",
            "XPS-Pink_STA_N2_10K_R2",
            "XPS-Pink_STA_N2_10K_R3",
            "XPS-Pink_STA_N2_10K_R4",
            "XPS-Pink_STA_N2_10K_R5",
            "XPS-Pink_STA_N2_10K_R6",
            "XPS-Pink_STA_N2_10K_R7",
            "XPS-Pink_STA_N2_10K_R8"
        ],
        "Peak Heat Flow (W/g)": 3.433,
        "Uc Peak Heat Flow (W/g)": 0.6009,
        "DSC T_peak (K)": 695.2,
        "Uc DSC T_peak (K)": 2.33,
        "DSC T_onset (K)": 432.0,
        "Uc DSC T_onset (K)": 117.7
    }
}
